Repository: lcf8088/material-validator

# Material Cert Validator

Validates Material Test Reports (MTRs) against internal engineering specifications.

## Desktop Application (Windows)

# Run the GUI
python run_gui.py
```

# Output: dist/MaterialCertValidator.exe
```

### Features
- Drag & drop PDF/image files
- Multiple vision API options (OpenAI, Anthropic, Google, local)
- Auto-detect specification based on material grade
- TIFF export with naming convention: `HEAT_NUMBER-PO_NUMBER.tiff`
- Validation history and audit trail
- Sanity checks for extraction errors

---

## CLI Quick Start

```bash

# List available specs
python3 validate.py --list-specs

# Show spec details
python3 validate.py --show-spec ES-M0003A

# Validate MTR from JSON
python3 validate.py --json tests/mtrs/heat-Y75T-303ss.json --spec ES-M0003A

# Auto-detect spec and validate
python3 validate.py --json tests/mtrs/heat-D2213660-4140.json --auto

# Manual entry mode
python3 validate.py --manual --spec ES-M0001G
```

## Project Structure

```
material-validator/
├── validate.py          # CLI entry point
├── run_gui.py           # GUI launcher
├── build_exe.spec       # PyInstaller build config
├── specs/               # Engineering specifications (YAML)
│   ├── ES-M0001C.yaml   # 4140/4142 standard (80 ksi min YS)
│   ├── ES-M0001G.yaml   # 4140/4142 110 MYS (high strength)
│   ├── ES-M0003A.yaml   # 303 Stainless Steel
│   └── ES-M0003E.yaml   # 13Cr / 420 Stainless Steel
├── lib/
│   ├── validator.py     # Core validation engine
│   ├── spec_loader.py   # Specification loader (singleton)
│   ├── matcher.py       # Spec auto-detection
│   ├── extractor.py     # MTR data extraction (vision LLM)
│   ├── converters.py    # Unit/scale conversions
│   ├── sanity.py        # Data quality checks
│   └── history.py       # Validation audit trail
├── gui/
│   ├── app.py           # Main desktop GUI (customtkinter)
│   ├── config.py        # Configuration management
│   ├── vision_api.py    # Vision LLM integration
│   └── tiff_export.py   # TIFF archive export
├── history/             # Validation records
└── tests/
    └── mtrs/            # Test MTR data files
```

## Specifications

| Spec ID     | Material                    | Key Requirements |
|-------------|----------------------------|------------------|
| ES-M0001C   | 4140/4142 Standard         | YS ≥ 80 ksi, NACE |
| ES-M0001G   | 4140/4142 110 MYS          | YS ≥ 110 ksi, Temper ≥ 1025°F |
| ES-M0003A   | 303 Stainless Steel        | YS ≥ 30 ksi, RA ≥ 40% |
| ES-M0003E   | 13Cr / 420 SS              | YS 80-95 ksi, Charpy ≥ 15 ft-lbs |

## Validation Status Codes

- **PASS** - All requirements met
- **FAIL** - One or more requirements not met
- **INCOMPLETE** - Missing required data
- **MISSING** - Specific property not found in MTR

## Auto-Detection Logic

When using `--auto`, the matcher:
1. Matches by UNS number (highest confidence)
2. Matches by material grade name
3. Uses yield strength to differentiate when multiple specs match same material
   - Example: 4140 @ 85 ksi → ES-M0001C, 4140 @ 115 ksi → ES-M0001G

## Adding New Specs

Create a YAML file in `specs/` following this structure:

```yaml
id: ES-M0004A
revision: 0
date: 2024-01-15
material: Inconel 625
grades:
  - "625"
  - "Inconel 625"
  - "N06625"
uns: N06625
condition: Annealed

chemistry:
  Ni: { min: 58.0 }
  Cr: { min: 20.0, max: 23.0 }
  Mo: { min: 8.0, max: 10.0 }
  # ... more elements

mechanical:
  yield_strength: { min: 60, unit: ksi }
  tensile_strength: { min: 120, unit: ksi }
  elongation: { min: 30, unit: '%' }

special_requirements:
  - type: grain_size
    max: 5
    note: "ASTM E112"
```

## Future Enhancements

- [x] Batch processing mode
- [x] Auto-archive TIFF after validation
- [x] Watch folder auto-processing
- [ ] Multi-heat cert support
- [ ] Spec revision tracking and comparison
- [ ] Digital signature for validation integrity
- [ ] Cert expiration alerts

File: docs/MTR Lean Specs/ES-M0001A_4130-QT.txt
## Scope

AISI 4130 (UNS G41300) low-alloy steel, suitable for sour service per ANSI/NACE MR0175/ISO 15156.

## Chemical Composition

| Element | Minimum (%) | Maximum (%) |
|---------|-------------|-------------|
| C       | 0.28        | 0.33        |
| Mn      | 0.40        | 0.60        |
| Cr      | 0.80        | 1.10        |
| Mo      | 0.15        | 0.25        |
| P       | -           | 0.035       |
| S       | -           | 0.040       |
| Si      | 0.15        | 0.35        |

## Heat Treatment Condition

Quenched and Tempered per ANSI/NACE MR0175/ISO 15156.

## Mechanical Properties

Mechanical properties shall be verified by tests conducted on a representative sample from the same heat, size, and heat treat lot. Material stress relieved after cold working in excess of 5% is exempt from re-testing provided the stress relief temperature does not exceed the original tempering temperature.

| Property         | Minimum | Maximum | Test Method    |
|------------------|---------|---------|----------------|
| Yield Strength   | 80 ksi  | -       | ASTM A370 / E8 |
| Tensile Strength | 95 ksi  | -       | ASTM A370 / E8 |
| Elongation       | 15%     | -       | ASTM A370 / E8 |
| Hardness         | -       | 22 HRC  | ASTM E18       |

## Receiving

A Certificate of Conformance (CoC) and Material Test Report (MTR) are required; the MTR shall include grade, heat number, chemical analysis, mechanical properties, and endorsement by authorized personnel.

## Revision History

| ECO# | Rev. | Date | Description |
| --- | --- | --- | --- |
| - | A | 01/21/2008 | Original version DDIMS03C |
| - | B | 12/03/2020 | Changed HBW hardness from 212-237 to 203-239 |
| - | 0 | 04/01/2024 | Copy to new word format. Change specification number to new style, remove the DDIMS number. Change revision number from letters to numbers. |
| - | 1 | 03/25/2026 | Reformatted to lean material specification. Removed QMS, purchasing, and process content. No change to acceptance criteria. |

File: docs/MTR Lean Specs/ES-M0001B_4130-80Rb.txt
## Scope

AISI 4130 (UNS G41300) low-alloy steel.

## Chemical Composition

| Element | Minimum (%) | Maximum (%) |
|---------|-------------|-------------|
| C       | 0.28        | 0.33        |
| Mn      | 0.40        | 0.60        |
| Cr      | 0.80        | 1.10        |
| Mo      | 0.15        | 0.25        |
| P       | -           | 0.035       |
| S       | -           | 0.040       |
| Si      | 0.15        | 0.35        |

## Heat Treatment Condition

[HEAT TREATMENT CONDITION REQUIRED]

## Mechanical Properties

Mechanical properties shall be verified by tests conducted on a representative sample from the same heat, size, and heat treat lot. Material stress relieved after cold working in excess of 5% is exempt from re-testing provided the stress relief temperature does not exceed the original tempering temperature.

| Property | Minimum | Maximum | Test Method |
|----------|---------|---------|-------------|
| Hardness | -       | 80 HRB  | ASTM E18    |

## Receiving

A Certificate of Conformance (CoC) and Material Test Report (MTR) are required; the MTR shall include grade, heat number, chemical analysis, and endorsement by authorized personnel.

## Revision History

| ECO# | Rev. | Date | Description |
| --- | --- | --- | --- |
| - | A | 01/21/2008 | Original version DDIMS03 |
| - | 0 | 04/01/2024 | Copy to new word format. Change specification number to new style, remove the DDIMS number. Change revision number from letters to numbers. |
| - | 1 | 03/25/2026 | Reformatted to lean material specification. Removed QMS, purchasing, and process content. No change to acceptance criteria. |

File: docs/MTR Lean Specs/ES-M0001C_4140-80ksi.txt
## Scope

AISI 4140/4142 (UNS G41400) low-alloy steel, suitable for sour service per ANSI/NACE MR0175/ISO 15156.

## Chemical Composition

| Element | Minimum (%) | Maximum (%) |
|---------|-------------|-------------|
| C       | 0.38        | 0.45        |
| Mn      | 0.75        | 1.00        |
| Cr      | 0.80        | 1.10        |
| Mo      | 0.15        | 0.25        |
| P       | -           | 0.035       |
| S       | -           | 0.040       |
| Si      | 0.15        | 0.35        |

## Heat Treatment Condition

Quenched and Tempered per ANSI/NACE MR0175/ISO 15156.

## Mechanical Properties

Mechanical properties shall be verified by tests conducted on a representative sample from the same heat, size, and heat treat lot. Material stress relieved after cold working in excess of 5% is exempt from re-testing provided the stress relief temperature does not exceed the original tempering temperature.

| Property         | Minimum | Maximum | Test Method    |
|------------------|---------|---------|----------------|
| Yield Strength   | 80 ksi  | -       | ASTM A370 / E8 |
| Tensile Strength | 95 ksi  | -       | ASTM A370 / E8 |
| Elongation       | 15%     | -       | ASTM A370 / E8 |
| Hardness         | -       | 22 HRC  | ASTM E18       |

## Receiving

A Certificate of Conformance (CoC) and Material Test Report (MTR) are required; the MTR shall include grade, heat number, chemical analysis, mechanical properties, and endorsement by authorized personnel.

## Revision History

| ECO# | Rev. |    Date    | Description |
| ---  | ---  | ---------- |      ---    |
| -    |   A  | 01/21/2008 | Original version DDIMS04B – DDIMS04C |
| -    |   B  | 12/03/2020 | Changed HBW hardness from 212-237 to 203-239 |
| Internal Audit CAR 198 | C | 03/30/2022 | re-write scope, removed ASTM call outs, changed "P" "S" and added elongation, RIA, and tempering temp., Added conditions. |
| -    |   0  | 04/01/2024 | Copy to new word format. Change specification number to new style, remove the DDIMS number. Change revision number from letters to numbers. |
| -    |   1  | 03/25/2026 | Reformatted to lean material specification. Removed QMS, purchasing, and process content. C max adjusted from 0.43% to 0.45% to cover both 4140 and 4142 per ASTM A29. |

File: docs/MTR Lean Specs/ES-M0001G_4140-110ksi.txt
## Scope

AISI 4140/4142 (UNS G41400) low-alloy steel.

## Chemical Composition

| Element | Minimum (%) | Maximum (%) |
|---------|-------------|-------------|
| C       | 0.38        | 0.45        |
| Mn      | 0.75        | 1.00        |
| Cr      | 0.80        | 1.10        |
| Mo      | 0.15        | 0.25        |
| P       | -           | 0.035       |
| S       | -           | 0.040       |
| Si      | 0.15        | 0.35        |

## Heat Treatment Condition

Quenched and Tempered.

## Mechanical Properties

Mechanical properties shall be verified by tests conducted on a representative sample from the same heat, size, and heat treat lot. Material stress relieved after cold working in excess of 5% is exempt from re-testing provided the stress relief temperature does not exceed the original tempering temperature.

| Property         | Minimum  | Maximum | Test Method    |
|------------------|----------|---------|----------------|
| Yield Strength   | 110 ksi  | -       | ASTM A370 / E8 |
| Tensile Strength | 125 ksi  | -       | ASTM A370 / E8 |
| Elongation       | 12%      | -       | ASTM A370 / E8 |
| Hardness         | -        | 36 HRC  | ASTM E18       |

## Receiving

A Certificate of Conformance (CoC) and Material Test Report (MTR) are required; the MTR shall include grade, heat number, chemical analysis, mechanical properties, and endorsement by authorized personnel.

## Revision History

| ECO# | Rev. | Date | Description |
| --- | --- | --- | --- |
| - | A | 01/21/2008 | Original version DDIMS05A – DDIMS05B |
| - | B | 12/03/2020 | Removed call outs to Customer's Specifications |
| Internal Audit CAR 198 | C | 01/06/2022 | 1.1 re-write scope, section 2.0 removed ASTM call outs, Section 4.0 added elongation, RIA, and tempering temp., Added section 5.0 conditions |
| - | 0 | 04/01/2024 | Copy to new word format. Change specification number to new style, remove the DDIMS number. Change revision number from letters to numbers. |
| - | 1 | 03/25/2026 | Reformatted to lean material specification. Removed QMS, purchasing, and process content. C max corrected from 0.46% to 0.45% per ASTM A29 (4142 upper limit). |

File: docs/MTR Lean Specs/ES-M0001K_Nitriding.txt
## Scope

Nitriding #3 (135 Modified) chromium-molybdenum-aluminum alloy steel.

## Chemical Composition

| Element | Minimum (%) | Maximum (%) |
|---------|-------------|-------------|
| C       | 0.38        | 0.43        |
| Mn      | 0.50        | 0.70        |
| P       | -           | 0.025       |
| S       | -           | 0.025       |
| Si      | 0.20        | 0.40        |
| Cr      | 1.40        | 1.80        |
| Mo      | 0.30        | 0.40        |
| Al      | 0.95        | 1.30        |

## Heat Treatment Condition

Hardened and Tempered.

## Mechanical Properties

Mechanical properties shall be verified by tests conducted on a representative sample from the same heat, size, and heat treat lot. Material stress relieved after cold working in excess of 5% is exempt from re-testing provided the stress relief temperature does not exceed the original tempering temperature.

| Property         | Minimum  | Maximum | Test Method    |
|------------------|----------|---------|----------------|
| Yield Strength   | 90 ksi   | -       | ASTM A370 / E8 |
| Tensile Strength | 112 ksi  | -       | ASTM A370 / E8 |
| Elongation       | 16%      | -       | ASTM A370 / E8 |
| Hardness         | -        | 30 HRC  | ASTM E18       |

## Receiving

A Certificate of Conformance (CoC) and Material Test Report (MTR) are required; the MTR shall include grade, heat number, chemical analysis, mechanical properties, and endorsement by authorized personnel.

## Revision History

| ECO# | Rev. | Date | Description |
| --- | --- | --- | --- |
| - | A | 01/21/2008 | Original version – DDIMS96A |
| - | 0 | 04/01/2024 | Copy to new word format. Change specification number to new style, remove the DDIMS number. Change revision number from letters to numbers. |
| - | 1 | 03/25/2026 | Reformatted to lean material specification. Removed QMS, purchasing, and process content. No change to acceptance criteria. |

File: docs/MTR Lean Specs/ES-M0001L_4140-6A.txt
## Scope

API 6A supplement to ES-M0001C (AISI 4140, UNS G41400). This specification adds requirements for materials used in API 6A equipment (blind flanges). All requirements of ES-M0001C apply; this supplement defines additional acceptance criteria per API Specification 6A.

## Base Specification

ES-M0001C — 4140 Low-Alloy Steel. All chemical composition, heat treatment condition, and receiving requirements per the base specification.

## API 6A Material Designation

75K per API 6A Table 7 / Table 8.

## Additional Mechanical Properties

The following properties are required in addition to those in ES-M0001C:

| Property              | Minimum | Maximum | Test Method    |
|-----------------------|---------|---------|----------------|
| Reduction in Area     | 35%     | -       | ASTM A370 / E8 |
| Hardness (Brinell)    | HBW 197 | -       | ASTM E10       |

## Chemical Composition — 6A Additional Limits

In addition to ES-M0001C chemistry, the following API 6A Table 11 / Table 12 limits apply:

| Element | Maximum (%) |
|---------|-------------|
| V       | 0.30        |

All other Table 11 and Table 12 PSL 1 limits are satisfied by the base specification.

## Heat Treatment Process

Quenched and Tempered per ANSI/NACE MR0175/ISO 15156.

- Hardening temperature: 850°C to 895°C (1562°F to 1643°F)
- Soak time: 1/2 hour per inch of maximum through thickness, 1 hour minimum
- Quench media: Water, oil, or other quenching media
- Water quench temperature: shall not exceed 38°C (100°F) at start, 49°C (120°F) at completion
- Tempering temperature: 660°C (1220°F) minimum
- Temper time: 3/4 hour per inch of maximum through thickness, 1 hour minimum

## Melting Practice

Material shall be produced by Electric Arc Furnace (EAF), Basic Oxygen Furnace (BOF), or equivalent. The MTR shall state the melting practice used.

## Material Qualification

Mechanical properties shall be determined from a qualification test coupon (QTC) from the same heat of material, hot worked and heat treated with the production parts it qualifies. Tensile specimens shall be removed from the center core ¼T envelope. QTC equivalent round shall be equal to or greater than the production part equivalent round. Hardness testing shall be performed on the QTC after final heat treatment.

## Forming Practices

Material shall be produced using hot working practices that produce a wrought structure throughout.

## NDE Requirements

Visual inspection is required for each part and is performed during receiving inspection per FT.021.

## Heat-Treating Equipment

Heat-treating equipment shall be calibrated per FT.103.

## Receiving

In addition to ES-M0001C receiving requirements, the MTR shall include reduction in area, Brinell hardness, and a statement of melting practice.

## Revision History

| ECO# | Rev. | Date | Description |
| --- | --- | --- | --- |
| - | A | 10/13/2023 | Original version PCE-010 |
| - | 0 | 05/03/2024 | Change specification number, changed revision number sequence from letter to number. Added to new format. |
| - | 1 | 03/25/2026 | Reformatted to lean material specification. Removed QMS, purchasing, and process content. Converted to supplement format referencing ES-M0001C. Relaxed to PSL 1 / temp class U / AA-BB. Removed Charpy (not required at PSL 1 temp U). Removed tightened P/S (PSL 1 = 0.040, covered by base spec). Removed Ni restriction (AA/BB, not sour class). Added 75K designation, RA, min HBW, melting practice. |

File: docs/MTR Lean Specs/ES-M0001P_4130-6A.txt
## Scope

API 6A supplement to ES-M0001A (AISI 4130, UNS G41300). This specification adds requirements for materials used in API 6A equipment (blind flanges). All requirements of ES-M0001A apply; this supplement defines additional acceptance criteria per API Specification 6A.

## Base Specification

ES-M0001A — 4130 Low-Alloy Steel. All chemical composition, heat treatment condition, and receiving requirements per the base specification.

## API 6A Material Designation

75K per API 6A Table 7 / Table 8.

## Additional Mechanical Properties

The following properties are required in addition to those in ES-M0001A:

| Property              | Minimum | Maximum | Test Method    |
|-----------------------|---------|---------|----------------|
| Reduction in Area     | 35%     | -       | ASTM A370 / E8 |
| Hardness (Brinell)    | HBW 197 | -       | ASTM E10       |

## Chemical Composition — 6A Additional Limits

In addition to ES-M0001A chemistry, the following API 6A Table 11 / Table 12 limits apply:

| Element | Maximum (%) |
|---------|-------------|
| V       | 0.30        |

All other Table 11 and Table 12 PSL 1 limits are satisfied by the base specification.

## Heat Treatment Process

Quenched and Tempered per ANSI/NACE MR0175/ISO 15156.

- Hardening temperature: 850°C to 895°C (1562°F to 1643°F)
- Soak time: 1/2 hour per inch of maximum through thickness, 1 hour minimum
- Quench media: Water, oil, or other quenching media
- Water quench temperature: shall not exceed 38°C (100°F) at start, 49°C (120°F) at completion
- Tempering temperature: 660°C (1220°F) minimum
- Temper time: 3/4 hour per inch of maximum through thickness, 1 hour minimum

## Melting Practice

Material shall be produced by Electric Arc Furnace (EAF), Basic Oxygen Furnace (BOF), or equivalent. The MTR shall state the melting practice used.

## Material Qualification

Mechanical properties shall be determined from a qualification test coupon (QTC) from the same heat of material, hot worked and heat treated with the production parts it qualifies. Tensile specimens shall be removed from the center core ¼T envelope. QTC equivalent round shall be equal to or greater than the production part equivalent round. Hardness testing shall be performed on the QTC after final heat treatment.

## Forming Practices

Material shall be produced using hot working practices that produce a wrought structure throughout.

## NDE Requirements

Visual inspection is required for each part and is performed during receiving inspection per FT.021.

## Heat-Treating Equipment

Heat-treating equipment shall be calibrated per FT.103.

## Receiving

In addition to ES-M0001A receiving requirements, the MTR shall include reduction in area, Brinell hardness, and a statement of melting practice.

## Revision History

| ECO# | Rev. | Date | Description |
| --- | --- | --- | --- |
| - | 0 | 05/16/2025 | Original Version |
| - | 1 | 03/25/2026 | Reformatted to lean material specification. Removed QMS, purchasing, and process content. Converted to supplement format referencing ES-M0001A. Relaxed to PSL 1 / temp class U / AA-BB. Removed Charpy (not required at PSL 1 temp U). Removed tightened P/S (PSL 1 = 0.040, covered by base spec). Added 75K designation, RA, min HBW, melting practice. |

File: docs/MTR Lean Specs/ES-M0002A_1018.txt
## Scope

AISI 1018 (UNS G10180) carbon steel.

## Chemical Composition

| Element | Minimum (%) | Maximum (%) |
|---------|-------------|-------------|
| C       | 0.15        | 0.20        |
| Mn      | 0.60        | 0.90        |
| P       | -           | 0.040       |
| S       | -           | 0.050       |

## Heat Treatment Condition

Hot Worked, Cold Worked, or Cold Worked and Stress Relieved.

## Mechanical Properties

Mechanical properties shall be verified by tests conducted on a representative sample from the same heat, size, and heat treat lot. Material stress relieved after cold working in excess of 5% is exempt from re-testing provided the stress relief temperature does not exceed the original tempering temperature.

| Property         | Minimum | Maximum | Test Method    |
|------------------|---------|---------|----------------|
| Yield Strength   | 60 ksi  | -       | ASTM A370 / E8 |
| Tensile Strength | 70 ksi  | -       | ASTM A370 / E8 |
| Elongation       | 10%     | -       | ASTM A370 / E8 |

## Receiving

A Certificate of Conformance (CoC) and Material Test Report (MTR) are required; the MTR shall include grade, heat number, chemical analysis, mechanical properties, and endorsement by authorized personnel.

## Revision History

| ECO# | Rev. | Date | Description |
| --- | --- | --- | --- |
| - | A | 01/21/2008 | Original Version DDIMS01 |
| - | B | 10/08/2022 | Internal Audit CAR 198, 1.1 revised scope, Section 4.0 added yield, tensile, and elongation, |
| - | 0 | 04/01/2024 | Copy to new word format. Change specification number to new style, remove the DDIMS number. Change revision number from letters to numbers. Update to meet Customer's requirements and International standards. |
| - | 1 | 03/25/2026 | Reformatted to lean material specification. Removed QMS, purchasing, and process content. No change to acceptance criteria. |

File: docs/MTR Lean Specs/ES-M0002B_1026-DOM.txt
## Scope

AISI 1026 (UNS G10260) carbon steel.

## Chemical Composition

| Element | Minimum (%) | Maximum (%) |
|---------|-------------|-------------|
| C       | 0.22        | 0.28        |
| Mn      | 0.60        | 0.90        |
| P       | -           | 0.040       |
| S       | -           | 0.050       |

## Heat Treatment Condition

Cold Drawn (Drawn Over Mandrel).

## Mechanical Properties

Mechanical properties shall be verified by tests conducted on a representative sample from the same heat, size, and heat treat lot. Material stress relieved after cold working in excess of 5% is exempt from re-testing provided the stress relief temperature does not exceed the original tempering temperature.

**OD up to 2.75 in, wall thickness 0.125 in max:**

| Property         | Minimum | Maximum | Test Method    |
|------------------|---------|---------|----------------|
| Yield Strength   | 70 ksi  | -       | ASTM A370 / E8 |
| Tensile Strength | 80 ksi  | -       | ASTM A370 / E8 |
| Elongation       | 10%     | -       | ASTM A370 / E8 |
| Hardness         | 78 Rb   | -       | ASTM E18       |

**OD over 2.75 in, wall thickness over 0.125 in:**

| Property         | Minimum | Maximum | Test Method    |
|------------------|---------|---------|----------------|
| Yield Strength   | 60 ksi  | -       | ASTM A370 / E8 |
| Tensile Strength | 70 ksi  | -       | ASTM A370 / E8 |
| Elongation       | 15%     | -       | ASTM A370 / E8 |
| Hardness         | 78 Rb   | -       | ASTM E18       |

## Receiving

A Certificate of Conformance (CoC) and Material Test Report (MTR) are required; the MTR shall include grade, heat number, chemical analysis, mechanical properties, hardness, and endorsement by authorized personnel.

## Revision History

| ECO# | Rev. | Date | Description |
| --- | --- | --- | --- |
| - | A | 01/21/2008 | Original Version DDIMS02 |
| - | 0 | 04/01/2024 | Copy to new word format. Change specification number to new style, remove the DDIMS number. Change revision number from letters to numbers. |
| - | 1 | 03/25/2026 | Reformatted to lean material specification. Removed QMS, purchasing, and process content. Set HT condition to "Cold Drawn (Drawn Over Mandrel)". Added hardness min 78 Rb to both size tables per original spec. |

File: docs/MTR Lean Specs/ES-M0002H_1075.txt
## Scope

AISI 1075 carbon steel for disc springs (Belleville washers). Chemistry-only specification; no incoming mechanical property acceptance criteria.

## Chemical Composition

| Element | Minimum (%) | Maximum (%) |
|---------|-------------|-------------|
| C       | 0.70        | 0.80        |
| Mn      | 0.40        | 0.70        |
| P       | -           | 0.040       |
| S       | -           | 0.050       |

## Heat Treatment Condition

Not applicable. Material is purchased as finished disc springs from catalog suppliers.

## Mechanical Properties

No incoming mechanical property acceptance criteria. Mechanical properties are inherent to the finished spring product as supplied.

## Receiving

A Certificate of Conformance (CoC) is required, stating material grade and lot or batch identification.

## Revision History

| ECO# | Rev. | Date | Description |
| --- | --- | --- | --- |
| - | 0 | 04/01/2024 | Original Version |
| - | 1 | 03/25/2026 | Reformatted to lean material specification. Clarified as chemistry-only spec for disc springs (Belleville washers). Removed QMS, purchasing, and process content. Receiving simplified to CoC only (no MTR required — catalog supplier). |

File: docs/MTR Lean Specs/ES-M0003A_303.txt
## Scope

AISI 303 (UNS S30300) austenitic stainless steel.

## Chemical Composition

| Element | Minimum (%) | Maximum (%) |
|---------|-------------|-------------|
| C       | -           | 0.15        |
| Cr      | 17.00       | 19.00       |
| Ni      | 8.00        | 10.00       |
| S       | 0.15        | 0.40        |
| P       | -           | 0.20        |

## Heat Treatment Condition

Solution Annealed.

## Mechanical Properties

Mechanical properties shall be verified by tests conducted on a representative sample from the same heat, size, and heat treat lot. Material stress relieved after cold working in excess of 5% is exempt from re-testing provided the stress relief temperature does not exceed the original tempering temperature.

| Property         | Minimum | Maximum | Test Method    |
|------------------|---------|---------|----------------|
| Yield Strength   | 30 ksi  | -       | ASTM A370 / E8 |
| Tensile Strength | 70 ksi  | -       | ASTM A370 / E8 |
| Elongation       | 35%     | -       | ASTM A370 / E8 |
| Hardness         | -       | 26 HRC  | ASTM E18       |

## Receiving

A Certificate of Conformance (CoC) and Material Test Report (MTR) are required; the MTR shall include grade, heat number, chemical analysis, mechanical properties, and endorsement by authorized personnel.

## Revision History

| ECO# | Rev. | Date | Description |
| --- | --- | --- | --- |
| - | A | 01/21/2008 | Original version, DDIMS30 |
| Internal Audit CAR 198 | B | 05/25/2022 | re-write scope, removed ASTM call outs, added elongation, RIA, and removed tempering temperature. |
| - | 0 | 04/01/2024 | Copy to new word format. Change specification number to new style, remove the DDIMS number. Change revision number from letters to numbers. |
| - | 1 | 03/25/2026 | Reformatted to lean material specification. Removed QMS, purchasing, and process content. No change to acceptance criteria. Chemistry reduced to alloy-defining and critical elements only. |

File: docs/MTR Lean Specs/ES-M0003B_304.txt
## Scope

AISI 304 (UNS S30400) austenitic stainless steel, suitable for sour service per ANSI/NACE MR0175/ISO 15156.

## Chemical Composition

| Element | Minimum (%) | Maximum (%) |
|---------|-------------|-------------|
| C       | -           | 0.08        |
| Cr      | 18.00       | 20.00       |
| Ni      | 8.00        | 11.00       |
| P       | -           | 0.045       |
| S       | -           | 0.03        |

## Heat Treatment Condition

Solution Annealed per ANSI/NACE MR0175/ISO 15156.

## Mechanical Properties

Mechanical properties shall be verified by tests conducted on a representative sample from the same heat, size, and heat treat lot. Material stress relieved after cold working in excess of 5% is exempt from re-testing provided the stress relief temperature does not exceed the original tempering temperature.

| Property         | Minimum | Maximum | Test Method    |
|------------------|---------|---------|----------------|
| Yield Strength   | 30 ksi  | -       | ASTM A370 / E8 |
| Tensile Strength | 75 ksi  | -       | ASTM A370 / E8 |
| Elongation       | 35%     | -       | ASTM A370 / E8 |
| Hardness         | -       | 22 HRC  | ASTM E18       |

## Receiving

A Certificate of Conformance (CoC) and Material Test Report (MTR) are required; the MTR shall include grade, heat number, chemical analysis, mechanical properties, and endorsement by authorized personnel.

## Revision History

| ECO# | Rev. | Date | Description |
| --- | --- | --- | --- |
| - | A | 01/21/2008 | Original version, DDIMS31 |
| - | 0 | 04/01/2024 | Copy to new word format. Change specification number to new style, remove the DDIMS number. Change revision number from letters to numbers. |
| - | 1 | 03/25/2026 | Reformatted to lean material specification. Removed QMS, purchasing, and process content. No change to acceptance criteria. Chemistry reduced to alloy-defining and critical elements only. |

File: docs/MTR Lean Specs/ES-M0003C_316-Wire.txt
## OBSOLETE

**This specification is obsolete as of 03/25/2026.** Material is no longer purchased. All Acumatica items referencing ES-M0003C (M0003C) part numbers shall be migrated to ES-M0003L (316 SS) part numbers.

## Scope

AISI 316 (UNS S31600) austenitic stainless steel spring wire, suitable for sour service per ANSI/NACE MR0175/ISO 15156.

## Chemical Composition

| Element | Minimum (%) | Maximum (%) |
|---------|-------------|-------------|
| C       | -           | 0.08        |
| Mn      | -           | 2.00        |
| P       | -           | 0.045       |
| S       | -           | 0.030       |
| Si      | -           | 1.00        |
| Cr      | 16.00       | 18.00       |
| Ni      | 10.00       | 14.00       |
| Mo      | 2.00        | 3.00        |

## Heat Treatment Condition

[HEAT TREATMENT CONDITION REQUIRED — source does not specify wire temper condition]

## Mechanical Properties

Mechanical properties shall be verified by tests conducted on a representative sample from the same heat, size, and heat treat lot. Material stress relieved after cold working in excess of 5% is exempt from re-testing provided the stress relief temperature does not exceed the original tempering temperature.

| Property         | Minimum | Maximum  | Test Method    |
|------------------|---------|----------|----------------|
| Tensile Strength | -       | 228 ksi  | ASTM A370 / E8 |

## Receiving

A Certificate of Conformance (CoC) and Material Test Report (MTR) are required; the MTR shall include grade, heat number, chemical analysis, mechanical properties, and endorsement by authorized personnel.

## Revision History

| ECO# | Rev. | Date | Description |
| --- | --- | --- | --- |
| - | A | 07/24/2019 | Original version, DDIMS32A |
| - | 0 | 04/01/2024 | Copy to new word format. Change specification number to new style, remove the DDIMS number. Change revision number from letters to numbers. |
| - | 1 | 03/25/2026 | Reformatted to lean material specification. Removed QMS, purchasing, and process content. OBSOLETED. Material no longer purchased. Acumatica items to be migrated to ES-M0003L (316 SS). |

File: docs/MTR Lean Specs/ES-M0003E_420-Mod.txt
## Scope

AISI 420 Modified (UNS S42000) martensitic stainless steel.

## Chemical Composition

| Element | Minimum (%) | Maximum (%) |
|---------|-------------|-------------|
| C       | 0.18        | 0.22        |
| Mn      | 0.25        | 1.00        |
| Cr      | 12.50       | 14.00       |
| Ni      | -           | 0.25        |
| P       | -           | 0.025       |
| S       | -           | 0.006       |

## Heat Treatment Condition

Quenched and Tempered.

## Mechanical Properties

Mechanical properties shall be verified by tests conducted on a representative sample from the same heat, size, and heat treat lot. Material stress relieved after cold working in excess of 5% is exempt from re-testing provided the stress relief temperature does not exceed the original tempering temperature.

| Property         | Minimum | Maximum | Test Method    |
|------------------|---------|---------|----------------|
| Yield Strength   | 80 ksi  | -       | ASTM A370 / E8 |
| Tensile Strength | 95 ksi  | -       | ASTM A370 / E8 |
| Elongation       | 18%     | -       | ASTM A370 / E8 |
| Hardness         | -       | 22 HRC  | ASTM E18       |
| Charpy V-Notch at 32°F (0°C) | 15 ft-lb avg | - | ASTM E23 |

No individual Charpy impact value shall fall below 11 ft-lb.

## Receiving

A Certificate of Conformance (CoC) and Material Test Report (MTR) are required; the MTR shall include grade, heat number, chemical analysis, condition, mechanical properties, and endorsement by authorized personnel.

## Revision History

| ECO# | Rev. | Date | Description |
| --- | --- | --- | --- |
| - | A | 01/21/2008 | Original version, DDIMS50A |
| Internal Audit CAR 198 | B | 05/25/2022 | removed ASTM call outs, added elongation, RIA, and tempering temp. |
| - | 0 | 04/01/2024 | Copy to new word format. Change specification number to new style, remove the DDIMS number. Change revision number from letters to numbers. Added note for tubing reduction of area. Changed Charpy test temperature to meet International standards. |
| - | 1 | 03/25/2026 | Reformatted to lean material specification. Removed QMS, purchasing, and process content. No change to acceptance criteria. Chemistry reduced to alloy-defining and critical elements only. |

File: docs/MTR Lean Specs/ES-M0003G_Super13Cr.txt
## Scope

Super 13Cr martensitic stainless steel, restricted to UNS S41425, S41426, S41427, JFE KO-HP2-13CR-95, and NKK NK-CR13S-95, suitable for sour service per ANSI/NACE MR0175/ISO 15156.

## Chemical Composition

### UNS S41425 (Foroni)

| Element | Minimum (%) | Maximum (%) |
|---------|-------------|-------------|
| C       | -           | 0.05        |
| Mn      | 0.50        | 1.00        |
| P       | -           | 0.020       |
| S       | -           | 0.005       |
| Cr      | 12.00       | 15.00       |
| Ni      | 4.00        | 7.00        |
| Mo      | 1.50        | 2.00        |
| N       | 0.06        | 0.12        |
| Cu      | -           | 0.30        |

### UNS S41426 (Sumitomo/BGH)

| Element | Minimum (%) | Maximum (%) |
|---------|-------------|-------------|
| C       | -           | 0.03        |
| Mn      | -           | 0.50        |
| P       | -           | 0.020       |
| S       | -           | 0.005       |
| Cr      | 11.80       | 13.50       |
| Ni      | 4.50        | 6.50        |
| Mo      | 1.50        | 3.00        |
| Ti      | 0.01        | 0.50        |
| V       | -           | 0.50        |

### UNS S41427 (Liberty/TATA/Corus)

| Element | Minimum (%) | Maximum (%) |
|---------|-------------|-------------|
| C       | -           | 0.03        |
| Mn      | -           | 1.00        |
| P       | -           | 0.020       |
| S       | -           | 0.005       |
| Cr      | 12.00       | 13.50       |
| Ni      | 4.50        | 6.00        |
| Mo      | 1.50        | 2.50        |
| Ti      | -           | 0.01        |
| V       | 0.10        | 0.50        |

### JFE (KO-HP2-13CR-95)

| Element | Minimum (%) | Maximum (%) |
|---------|-------------|-------------|
| C       | -           | 0.03        |
| Mn      | -           | 0.50        |
| P       | -           | 0.020       |
| S       | -           | 0.005       |
| Cr      | 11.80       | 13.50       |
| Ni      | 4.50        | 6.50        |
| Mo      | 1.80        | 2.50        |
| Ti      | 0.01        | 0.50        |
| V       | -           | 0.50        |
| N       | -           | 0.12        |
| Cu      | -           | 0.30        |

### NKK (NK-CR13S-95)

| Element | Minimum (%) | Maximum (%) |
|---------|-------------|-------------|
| C       | -           | 0.05        |
| Mn      | -           | 0.50        |
| P       | -           | 0.020       |
| S       | -           | 0.005       |
| Cr      | 12.00       | 14.00       |
| Ni      | 4.50        | 6.00        |
| Mo      | 1.80        | 2.50        |
| Cu      | -           | 0.30        |

## Heat Treatment Condition

Quenched and Tempered per ANSI/NACE MR0175/ISO 15156.

## Mechanical Properties

Mechanical properties shall be verified by tests conducted on a representative sample from the same heat, size, and heat treat lot. Material stress relieved after cold working in excess of 5% is exempt from re-testing provided the stress relief temperature does not exceed the original tempering temperature.

| Property (All UNS) | Minimum | Maximum | Test Method    |
|---------------------|---------|---------|----------------|
| Yield Strength      | 95 ksi  | -       | ASTM A370 / E8 |
| Tensile Strength    | 105 ksi | -       | ASTM A370 / E8 |
| Elongation          | 15%     | -       | ASTM A370 / E8 |
| Charpy V-Notch at +14°F (-10°C) | 44 ft-lb avg | - | ASTM E23 |

No individual Charpy impact value shall fall below 29.5 ft-lb, and no more than one of three results may be below the 44 ft-lb minimum average.

**Hardness by UNS:**

| UNS / Designation    | Maximum Hardness | Test Method |
|----------------------|------------------|-------------|
| S41425 (Foroni)      | 29 HRC           | ASTM E18    |
| S41426 (Sumitomo)    | 27 HRC           | ASTM E18    |
| S41427 (Liberty)     | 29 HRC           | ASTM E18    |
| JFE (KO-HP2-13CR-95) | 27 HRC           | ASTM E18    |
| NKK (NK-CR13S-95)    | 29 HRC           | ASTM E18    |

## Receiving

A Certificate of Conformance (CoC) and Material Test Report (MTR) are required; the MTR shall include grade, heat number, chemical analysis, condition, mechanical properties, and endorsement by authorized personnel.

## Revision History

| ECO# | Rev. | Date | Description |
| --- | --- | --- | --- |
| - | A | 01/21/2008 | Original version, DDIMS50D |
| - | 0 | 04/01/2024 | Copy to new word format. Change specification number to new style, remove the DDIMS number. Change revision number from letters to numbers. |
| - | 1 | 03/25/2026 | Reformatted to lean material specification. Removed QMS, purchasing, and process content. Corrected NKK Cu max from 0.030% to 0.30% (decimal place error). Chemistry reduced to alloy-defining and critical elements only. |

File: docs/MTR Lean Specs/ES-M0003J_17-4PH.txt
## Scope

17-4PH (UNS S17400) precipitation-hardened stainless steel in the solution annealed and double-aged (H1150-D) condition, qualified for sour service per ANSI/NACE MR0175 / ISO 15156-3.

## Chemical Composition

| Element  | Minimum (%) | Maximum (%) |
|----------|-------------|-------------|
| C        | -           | 0.07        |
| Cr       | 15.00       | 17.50       |
| Ni       | 3.00        | 5.00        |
| Cu       | 3.00        | 5.00        |
| Cb/Nb+Ta | 0.15        | 0.45        |
| P        | -           | 0.04        |
| S        | -           | 0.030       |

## Heat Treatment Condition

Solution Annealed and Double Precipitation Hardened (H1150-D) per ASTM A564. Equivalent designations: HH1150, DH1150, H1150 Double Aged. Double aging is required by ANSI/NACE MR0175 / ISO 15156-3 for sour service qualification of UNS S17400.

## Mechanical Properties

Mechanical properties shall be verified by tests conducted on a representative sample from the same heat, size, and heat treat lot. Material stress relieved after cold working in excess of 5% is exempt from re-testing provided the stress relief temperature does not exceed the original tempering temperature.

| Property         | Minimum | Maximum | Test Method    |
|------------------|---------|---------|----------------|
| Yield Strength   | 105 ksi | -       | ASTM A370 / E8 |
| Tensile Strength | 125 ksi | -       | ASTM A370 / E8 |
| Elongation       | 16%     | -       | ASTM A370 / E8 |
| Hardness         | -       | 33 HRC  | ASTM E18       |

## Receiving

A Certificate of Conformance (CoC) and Material Test Report (MTR) are required; the MTR shall include grade, heat number, chemical analysis, mechanical properties, heat treating condition, hardness, and endorsement by authorized personnel.

## Revision History

| ECO# | Rev. | Date | Description |
| --- | --- | --- | --- |
| - | A | 01/21/2008 | Original version, DDIMS35A |
| - | 0 | 04/01/2024 | Copy to new word format. Change specification number to new style, remove the DDIMS number. Change revision number from letters to numbers. |
| - | 1 | 03/25/2026 | Reformatted to lean material specification. Removed QMS, purchasing, and process content. Heat treatment condition confirmed as H1150-D (double aged) per ANSI/NACE MR0175 / ISO 15156-3 requirement for sour service qualification of UNS S17400. Mechanical property minimums aligned with ASTM A564 H1150-D (UTS 125 ksi min, YS 105 ksi min, El 16% min). Hardness maximum 33 HRC per NACE cap; no minimum hardness specified — NACE sets maximum only and A564 H1150-D has no hardness minimum. Chemistry reduced to alloy-defining and critical elements only. |

File: docs/MTR Lean Specs/ES-M0003L_316.txt
## Scope

AISI 316/316L (UNS S31600) austenitic stainless steel, suitable for sour service per ANSI/NACE MR0175/ISO 15156.

## Chemical Composition

316L grade: Carbon maximum is 0.030%.

| Element | Minimum (%) | Maximum (%) |
|---------|-------------|-------------|
| C       | -           | 0.08        |
| Cr      | 16.00       | 18.00       |
| Ni      | 10.00       | 14.00       |
| Mo      | 2.00        | 3.00        |
| P       | -           | 0.045       |
| S       | -           | 0.030       |

## Heat Treatment Condition

Solution Annealed per ANSI/NACE MR0175/ISO 15156.

## Mechanical Properties

Mechanical properties shall be verified by tests conducted on a representative sample from the same heat, size, and heat treat lot. Material stress relieved after cold working in excess of 5% is exempt from re-testing provided the stress relief temperature does not exceed the original tempering temperature.

| Property         | Minimum | Maximum | Test Method    |
|------------------|---------|---------|----------------|
| Yield Strength   | 30 ksi  | -       | ASTM A370 / E8 |
| Tensile Strength | 75 ksi  | -       | ASTM A370 / E8 |
| Elongation       | 30%     | -       | ASTM A370 / E8 |
| Hardness         | -       | 22 HRC  | ASTM E18       |

## Receiving

A Certificate of Conformance (CoC) and Material Test Report (MTR) are required; the MTR shall include grade, heat number, condition, hardness, chemical analysis, mechanical properties, and endorsement by authorized personnel.

## Revision History

| ECO# | Rev. | Date | Description |
| --- | --- | --- | --- |
| - | A | 01/21/2008 | Original version, DDIMS32 |
| - | 0 | 04/01/2024 | Copy to new word format. Change specification number to new style, remove the DDIMS number. Change revision number from letters to numbers. |
| - | 1 | 03/25/2026 | Reformatted to lean material specification. Removed QMS, purchasing, and process content. No change to acceptance criteria. Chemistry reduced to alloy-defining and critical elements only. |
