Repository: lcf8088/material-validator

# Material Cert Validator

Validates Material Test Reports (MTRs) against internal engineering specifications.

## Desktop Application (Windows)

# Run the GUI
python run_gui.py
```

# Output: dist/MaterialCertValidator.exe
```

### Features
- Drag & drop PDF/image files
- Multiple vision API options (OpenAI, Anthropic, Google, local)
- Auto-detect specification based on material grade
- TIFF export with naming convention: `HEAT_NUMBER-PO_NUMBER.tiff`
- Validation history and audit trail
- Sanity checks for extraction errors

---

File: docs/MTR Lean Specs/ES-M0003M_18-8.txt
## Scope

18-8 (AISI 304 type) austenitic stainless steel.

## Chemical Composition

| Element | Minimum (%) | Maximum (%) |
|---------|-------------|-------------|
| C       | -           | 0.08        |
| Cr      | 18.00       | 20.00       |
| Ni      | 8.00        | 11.00       |
| P       | -           | 0.045       |
| S       | -           | 0.03        |

## Heat Treatment Condition

Per supplier requirements; heat treatment condition is not an acceptance criterion per source specification.

## Mechanical Properties

Mechanical properties shall be verified by tests conducted on a representative sample from the same heat, size, and heat treat lot, when required by the purchase order. Material stress relieved after cold working in excess of 5% is exempt from re-testing provided the stress relief temperature does not exceed the original tempering temperature.

| Property         | Minimum | Maximum | Test Method    |
|------------------|---------|---------|----------------|
| Yield Strength   | 25 ksi  | -       | ASTM A370 / E8 |
| Tensile Strength | 70 ksi  | -       | ASTM A370 / E8 |
| Elongation       | 30%     | -       | ASTM A370 / E8 |

## Receiving

A Certificate of Conformance (CoC) and Material Test Report (MTR) are required; the MTR shall include grade, heat number, hardness, and chemical analysis.

## Revision History

| ECO# | Rev. | Date | Description |
| --- | --- | --- | --- |
| - | A | 01/21/2008 | Original version, DDIMS31A |
| - | 0 | 04/01/2024 | Copy to new word format. Change specification number to new style, remove the DDIMS number. Change revision number from letters to numbers. |
| - | 1 | 03/25/2026 | Reformatted to lean material specification. Removed QMS, purchasing, and process content. No change to acceptance criteria. Chemistry reduced to alloy-defining and critical elements only. |

File: docs/MTR Lean Specs/ES-M0003N_440C.txt
## Scope

AISI 440C (UNS S44004) martensitic stainless steel.

## Chemical Composition

| Element | Minimum (%) | Maximum (%) |
|---------|-------------|-------------|
| C       | 0.95        | 1.20        |
| Cr      | 16.00       | 18.00       |
| Mo      | -           | 0.75        |

## Heat Treatment Condition

Hardened and Tempered.

## Mechanical Properties

Mechanical properties shall be verified by tests conducted on a representative sample from the same heat, size, and heat treat lot. Material stress relieved after cold working in excess of 5% is exempt from re-testing provided the stress relief temperature does not exceed the original tempering temperature.

| Property | Minimum | Maximum | Test Method |
|----------|---------|---------|-------------|
| Hardness | 56 HRC  | 60 HRC  | ASTM E18    |

## Receiving

A Certificate of Conformance (CoC) and Material Test Report (MTR) are required; the MTR shall include grade, heat number, chemical analysis, hardness, and endorsement by authorized personnel.

## Revision History

| ECO# | Rev. | Date | Description |
| --- | --- | --- | --- |
| - | A | 01/21/2008 | Original version |
| - | 0 | 04/01/2024 | Copy to new word format. Change specification number to new style, remove the DDIMS number. Change revision number from letters to numbers. |
| - | 1 | 03/25/2026 | Reformatted to lean material specification. Removed QMS, purchasing, and process content. Corrected UNS from S44000 (440A) to S44004 (440C). Corrected Mo max from 1.00% to 0.75% per ASTM A276. Changed HT condition from "Hardened" to "Hardened and Tempered". Chemistry reduced to alloy-defining and critical elements only. |

File: docs/MTR Lean Specs/ES-M0003P_SS-Fasteners.txt
## Scope

Stainless steel and alloy steel fasteners. Material grade, class, and condition shall be as specified on the purchase order.

## Acceptance Standards

| Fastener Type | Acceptance Standard |
|---------------|---------------------|
| SS Socket Button and Flat Countersunk Head Cap Screws | ASTM F879 |
| SS Socket, Square Head, and Slotted Headless Set Screws | ASTM F880 |
| Alloy Steel Socket Set Screws | ASTM F912 |
| SS Bolts, Hex Cap Screws, Studs | ASTM F593 |
| SS Nuts | ASTM F594 |
| Alloy Steel Socket Head Cap Screws | ASTM A574 |

Chemical composition, mechanical properties, and hardness requirements are defined by the applicable ASTM standard. No additional acceptance criteria beyond the referenced standard.

## Receiving

A Certificate of Conformance (CoC) is required, referencing the applicable ASTM standard, grade/class, and lot identification. The CoC shall be endorsed by authorized personnel.

## Sour Service Requirements

When sour service is specified on the purchase order or work order, fasteners shall additionally conform to the following:

**Alloy Steel Bolts/Studs:**
- ASTM A193 grade B7M or ASTM A320 grade L7M only
- Quenched and Tempered
- 22 HRC maximum
- Less than 1% nickel

**Alloy Steel Nuts:**
- ASTM A194 grade 2HM or 7M only
- 22 HRC maximum

**Austenitic Stainless Steel Fasteners:**
- Solution Annealed condition
- Standard austenitic grades (e.g., 304, 316) are acceptable for downhole hardware without additional environmental limits

**Receiving — Sour Service:**
A Material Test Report (MTR) is required in addition to the CoC. The MTR shall include grade, heat number, chemical analysis, mechanical properties, hardness, and heat treatment condition.

## Revision History

| ECO# | Rev. | Date | Description |
| --- | --- | --- | --- |
| - | A | 01/21/2008 | Original version, DDIMS31A |
| - | 0 | 04/01/2024 | Copy to new word format. Change specification number to new style, remove the DDIMS number. Change revision number from letters to numbers. |
| - | 1 | 03/25/2026 | Reformatted to lean material specification. Removed QMS, purchasing, and process content. Converted to fastener reference spec. Removed internal chemistry and mechanical property tables — acceptance per published ASTM fastener standards (F879, F880, F912, F593, F594, A574). |

File: docs/MTR Lean Specs/ES-M0003Y_13Cr-L80.txt
## Scope

API 5CT 13Cr L80 (UNS S42000) martensitic stainless steel, suitable for sour service per ANSI/NACE MR0175/ISO 15156.

## Chemical Composition

| Element | Minimum (%) | Maximum (%) |
|---------|-------------|-------------|
| C       | 0.15        | 0.22        |
| Mn      | 0.25        | 1.00        |
| Cr      | 12.00       | 14.00       |
| Mo      | -           | 0.50        |
| Ni      | -           | 0.50        |
| P       | -           | 0.020       |
| S       | -           | 0.010       |

## Heat Treatment Condition

Quenched and Tempered per ANSI/NACE MR0175/ISO 15156.

## Mechanical Properties

Mechanical properties shall be verified by tests conducted on a representative sample from the same heat, size, and heat treat lot. Material stress relieved after cold working in excess of 5% is exempt from re-testing provided the stress relief temperature does not exceed the original tempering temperature.

| Property         | Minimum | Maximum | Test Method    |
|------------------|---------|---------|----------------|
| Yield Strength   | 80 ksi  | 95 ksi  | ASTM A370 / E8 |
| Tensile Strength | 95 ksi  | -       | ASTM A370 / E8 |
| Elongation       | 13%     | -       | ASTM A370 / E8 |
| Hardness         | -       | 22 HRC  | ASTM E18       |

Charpy impact testing shall be performed per ASTM E23. Test temperature shall be 0°C (32°F) or lower. Transverse orientation is required; longitudinal acceptable when transverse is not possible. No individual specimen shall exhibit absorbed energy below two-thirds of the required minimum average.

## Receiving

A Certificate of Conformance (CoC) and Material Test Report (MTR) are required; the MTR shall include grade, heat number, chemical analysis, mechanical properties, material condition, and endorsement by authorized personnel.

## Revision History

| ECO# | Rev. | Date | Description |
| --- | --- | --- | --- |
| - | A | 03/05/2010 | Original version, DDIMS50E |
| - | 0 | 04/01/2024 | Copy to new word format. Change specification number to new style, remove the DDIMS number. Change revision number from letters to numbers. |
| - | 1 | 03/25/2026 | Reformatted to lean material specification. Removed QMS, purchasing, and process content. Corrected hardness from 23 HRC to 22 HRC per NACE MR0175 (UNS S42000 limit). Added YS max 95 ksi per API 5CT L80 grade. Chemistry reduced to alloy-defining and critical elements only. |

File: docs/MTR Lean Specs/ES-M0004A_9Cr-1Mo.txt
## Scope

9Cr-1Mo (UNS K90941) martensitic steel, suitable for sour service per ANSI/NACE MR0175/ISO 15156.

## Chemical Composition

| Element | Minimum (%) | Maximum (%) |
|---------|-------------|-------------|
| C       | -           | 0.15        |
| Mn      | 0.30        | 0.60        |
| Cr      | 8.00        | 10.00       |
| Mo      | 0.90        | 1.10        |
| Si      | 0.25        | 1.00        |
| Ni      | -           | 0.50        |
| P       | -           | 0.020       |
| S       | -           | 0.010       |

## Heat Treatment Condition

Quenched and Tempered per ANSI/NACE MR0175/ISO 15156.

## Mechanical Properties

Mechanical properties shall be verified by tests conducted on a representative sample from the same heat, size, and heat treat lot. Material stress relieved after cold working in excess of 5% is exempt from re-testing provided the stress relief temperature does not exceed the original tempering temperature.

| Property         | Minimum | Maximum | Test Method    |
|------------------|---------|---------|----------------|
| Yield Strength   | 80 ksi  | -       | ASTM A370 / E8 |
| Tensile Strength | 95 ksi  | -       | ASTM A370 / E8 |
| Elongation       | 20%     | -       | ASTM A370 / E8 |
| Hardness         | -       | 22 HRC  | ASTM E18       |

## Receiving

A Certificate of Conformance (CoC) and Material Test Report (MTR) are required; the MTR shall include grade, condition, heat number, chemical analysis, mechanical properties, and endorsement by authorized personnel.

## Revision History

| ECO# | Rev. | Date | Description |
| --- | --- | --- | --- |
| - | A | 01/21/2008 | Original version, DDIMS51 |
| Internal Audit CAR 198 | B | 05/27/2022 | Revised scope - Removed ASTM call outs - Added elongation, reduction of area – revised Quality section. |
| - | 0 | 04/01/2024 | Change specification number, removed the DDIMS number. Changed revision number sequence from letter to number. Added to new format. |
| - | 1 | 03/25/2026 | Reformatted to lean material specification. Removed QMS, purchasing, and process content. Removed UNS S50400 (AISI 501) from scope — different material, only K90941 applies. Chemistry reduced to alloy-defining and critical elements only. |

File: docs/MTR Lean Specs/ES-M0004E_4340-Annealed.txt
## Scope

AISI 4340 (UNS G43400) low-alloy steel.

## Chemical Composition

| Element | Minimum (%) | Maximum (%) |
|---------|-------------|-------------|
| C       | 0.38        | 0.43        |
| Mn      | 0.60        | 0.80        |
| Cr      | 0.70        | 0.90        |
| Mo      | 0.20        | 0.30        |
| Ni      | 1.65        | 2.00        |
| P       | -           | 0.035       |
| S       | -           | 0.040       |
| Si      | 0.15        | 0.35        |

## Heat Treatment Condition

Annealed.

## Mechanical Properties

Mechanical properties shall be verified by tests conducted on a representative sample from the same heat, size, and heat treat lot. Material stress relieved after cold working in excess of 5% is exempt from re-testing provided the stress relief temperature does not exceed the original tempering temperature.

| Property | Minimum | Maximum | Test Method |
|----------|---------|---------|-------------|
| Hardness | -       | 27 HRC  | ASTM E18    |

## Receiving

A Certificate of Conformance (CoC) and Material Test Report (MTR) are required; the MTR shall include grade, heat number, chemical analysis, and endorsement by authorized personnel.

## Revision History

| ECO# | Rev. | Date | Description |
| --- | --- | --- | --- |
| - | A | 01/21/2008 | Original version – DDIMS08 |
| - | 0 | 04/01/2024 | Copy to new word format. Change specification number to new style, remove the DDIMS number. Change revision number from letters to numbers. |
| - | 1 | 03/25/2026 | Reformatted to lean material specification. Removed QMS, purchasing, and process content. Corrected chemistry to align with ASTM A29: C min 0.37→0.38%, Si max 0.30→0.35%. |

File: docs/MTR Lean Specs/ES-M0004F_8620.txt
## Scope

AISI 8620 (UNS G86200) low-alloy steel.

## Chemical Composition

| Element | Minimum (%) | Maximum (%) |
|---------|-------------|-------------|
| C       | 0.18        | 0.23        |
| Mn      | 0.70        | 0.90        |
| P       | -           | 0.035       |
| S       | -           | 0.040       |
| Si      | 0.15        | 0.35        |
| Ni      | 0.40        | 0.70        |
| Cr      | 0.40        | 0.60        |
| Mo      | 0.15        | 0.25        |

## Heat Treatment Condition

As supplied (no specific heat treatment condition required). Material is typically purchased for subsequent case hardening by the manufacturer.

## Mechanical Properties

Chemistry-only specification. No incoming mechanical property acceptance criteria. Mechanical properties are established by the manufacturer's subsequent case hardening process.

## Receiving

A Certificate of Conformance (CoC) and Material Test Report (MTR) are required; the MTR shall include grade, heat number, chemical analysis, and endorsement by authorized personnel.

## Revision History

| ECO# | Rev. | Date | Description |
| --- | --- | --- | --- |
| - | A | 01/21/2008 | Original version, DDIMS06 |
| - | 0 | 04/01/2024 | Copy to new word format. Change specification number to new style, remove the DDIMS number. Change revision number from letters to numbers. |
| - | 1 | 03/25/2026 | Reformatted to lean material specification. Removed QMS, purchasing, and process content. Added Ni 0.40-0.70% to chemistry per ASTM A29 (defining element of 8620, was omitted). |

File: docs/MTR Lean Specs/ES-M0004G_4340-150ksi.txt
## Scope

AISI 4340 (UNS G43400) low-alloy steel.

## Chemical Composition

| Element | Minimum (%) | Maximum (%) |
|---------|-------------|-------------|
| C       | 0.38        | 0.43        |
| Mn      | 0.60        | 0.80        |
| Cr      | 0.70        | 0.90        |
| Mo      | 0.20        | 0.30        |
| P       | -           | 0.025       |
| S       | -           | 0.025       |
| Si      | 0.15        | 0.35        |
| Ni      | 1.65        | 2.00        |

## Heat Treatment Condition

Quenched and Tempered.

## Mechanical Properties

Mechanical properties shall be verified by tests conducted on a representative sample from the same heat, size, and heat treat lot. Material stress relieved after cold working in excess of 5% is exempt from re-testing provided the stress relief temperature does not exceed the original tempering temperature.

| Property         | Minimum  | Maximum  | Test Method    |
|------------------|----------|----------|----------------|
| Yield Strength   | 150 ksi  | -        | ASTM A370 / E8 |
| Tensile Strength | 170 ksi  | -        | ASTM A370 / E8 |
| Elongation       | 12%      | -        | ASTM A370 / E8 |
| Hardness         | -        | 45 HRC   | ASTM E18       |

## Receiving

A Certificate of Conformance (CoC) and Material Test Report (MTR) are required; the MTR shall include grade, heat number, material condition, chemical analysis, mechanical properties, and endorsement by authorized personnel.

## Revision History

| ECO# | Rev. | Date | Description |
| --- | --- | --- | --- |
| - | A | 01/21/2008 | Original version, DDIMS08B |
| - | 0 | 04/01/2024 | Copy to new word format. Change specification number to new style, remove the DDIMS number. Change revision number from letters to numbers. |
| - | 1 | 03/25/2026 | Reformatted to lean material specification. Removed QMS, purchasing, and process content. No change to acceptance criteria. |

File: docs/MTR Lean Specs/ES-M0004J_52100.txt
## Scope

AISI 52100 (UNS G52986) high-carbon chromium alloy steel.

## Chemical Composition

| Element | Minimum (%) | Maximum (%) |
|---------|-------------|-------------|
| C       | 0.98        | 1.10        |
| Mn      | 0.250       | 0.450       |
| P       | -           | 0.025       |
| S       | -           | 0.015       |
| Si      | 0.15        | 0.35        |
| Cr      | 1.30        | 1.60        |

## Heat Treatment Condition

Hardened and Tempered.

## Mechanical Properties

Mechanical properties shall be verified by tests conducted on a representative sample from the same heat, size, and heat treat lot. Material stress relieved after cold working in excess of 5% is exempt from re-testing provided the stress relief temperature does not exceed the original tempering temperature.

| Property | Minimum | Maximum | Test Method |
|----------|---------|---------|-------------|
| Hardness | 58 HRC  | 67 HRC  | ASTM E18    |

## Receiving

A Certificate of Conformance (CoC) and Material Test Report (MTR) are required; the MTR shall include grade, heat number, chemical analysis, hardness, and endorsement by authorized personnel.

## Revision History

| ECO# | Rev. | Date | Description |
| --- | --- | --- | --- |
| - | A | 01/21/2008 | Original version |
| - | 0 | 04/01/2024 | Copy to new word format. Change specification number to new style, remove the DDIMS number. Change revision number from letters to numbers. |
| - | 1 | 03/25/2026 | Reformatted to lean material specification. Removed QMS, purchasing, and process content. Corrected for bearing ball quality per ASTM A295: S max 0.025→0.015%, Si max 0.37→0.35% per A29, HT condition "Hardened"→"Hardened and Tempered", added hardness max 67 HRC. |

File: docs/MTR Lean Specs/ES-M0005A_6061-T6.txt
## Scope

6061-T6 aluminum alloy (UNS A96061).

## Chemical Composition

| Element      | Minimum (%) | Maximum (%) |
|--------------|-------------|-------------|
| Si           | 0.40        | 0.80        |
| Fe           | -           | 0.70        |
| Cu           | 0.15        | 0.40        |
| Mn           | -           | 0.15        |
| Mg           | 0.80        | 1.20        |
| Cr           | 0.04        | 0.35        |
| Zn           | -           | 0.25        |
| Ti           | -           | 0.15        |
| Al           | 95.8        | 98.6        |
| Other, each  | -           | 0.05        |
| Other, total | -           | 0.15        |

## Heat Treatment Condition

Solution Heat Treated and Artificially Aged (T6 temper).

## Mechanical Properties

Mechanical properties shall be verified by tests conducted on a representative sample from the same heat, size, and heat treat lot. Material stress relieved after cold working in excess of 5% is exempt from re-testing provided the stress relief temperature does not exceed the original tempering temperature.

| Property         | Minimum | Maximum | Test Method    |
|------------------|---------|---------|----------------|
| Yield Strength   | 35 ksi  | -       | ASTM B557      |
| Tensile Strength | 38 ksi  | -       | ASTM B557      |
| Elongation       | 8%      | -       | ASTM B557      |

## Receiving

A Certificate of Conformance (CoC) and Material Test Report (MTR) are required; the MTR shall include grade, heat number, chemical analysis, mechanical properties, and endorsement by authorized personnel.

## Revision History

| ECO# | Rev. | Date | Description |
| --- | --- | --- | --- |
| - | A | 01/21/2008 | Original version, DDIMS70 |
| - | 0 | 04/01/2024 | Copy to new word format. Change specification number to new style, remove the DDIMS number. Change revision number from letters to numbers. |
| - | 1 | 03/25/2026 | Reformatted to lean material specification. Removed QMS, purchasing, and process content. No change to acceptance criteria. |

File: docs/MTR Lean Specs/ES-M0007A_Brass.txt
## Scope

Yellow Brass (UNS C36000) copper alloy.

## Chemical Composition

| Element | Minimum (%) | Maximum (%) |
|---------|-------------|-------------|
| Cu      | 60.0        | 63.0        |
| Pb      | 2.5         | 3.7         |
| Fe      | -           | 0.35        |
| Zn      | Remainder   | Remainder   |

## Heat Treatment Condition

Half Hard (Temper H02).

## Mechanical Properties

Mechanical properties shall be verified by tests conducted on a representative sample from the same heat, size, and heat treat lot, when required by the purchase order. Material stress relieved after cold working in excess of 5% is exempt from re-testing provided the stress relief temperature does not exceed the original tempering temperature.

| Property         | Minimum | Maximum | Test Method    |
|------------------|---------|---------|----------------|
| Yield Strength   | 15 ksi  | -       | ASTM B557      |
| Tensile Strength | 40 ksi  | -       | ASTM B557      |
| Elongation       | 7%      | -       | ASTM B557      |
| Hardness         | -       | 80 HRB  | ASTM E18       |

## Receiving

A Certificate of Conformance (CoC) and Material Test Report (MTR) are required; the MTR shall include grade, heat number, chemical analysis, and endorsement by authorized personnel.

## Revision History

| ECO# | Rev. | Date | Description |
| --- | --- | --- | --- |
| - | A | 01/21/2008 | Original version, DDIMS80 |
| - | 0 | 04/01/2024 | Copy to new word format. Change specification number to new style, remove the DDIMS number. Change revision number from letters to numbers. |
| - | 1 | 03/25/2026 | Reformatted to lean material specification. Removed QMS, purchasing, and process content. No change to acceptance criteria. |

File: docs/MTR Lean Specs/ES-M0007B_CuNiSn-Bronze.txt
## Scope

Copper Nickel-Tin Bronze (UNS C72900, Toughmet 3 AT110), suitable for sour service per ANSI/NACE MR0175/ISO 15156.

## Chemical Composition

| Element    | Minimum (%) | Maximum (%) |
|------------|-------------|-------------|
| Sn (Tin)   | 7.50        | 8.50        |
| Ni (Ni+Co) | 14.50       | 15.50       |
| Pb         | -           | 0.02        |
| Zn         | -           | 0.50        |
| Fe         | -           | 0.50        |
| Mn         | -           | 0.30        |
| Mg         | -           | 0.15        |
| Nb         | -           | 0.10        |
| Cu         | Remainder   | Remainder   |

## Heat Treatment Condition

Wrought and Spinodal Hardened (AT temper) per ANSI/NACE MR0175/ISO 15156.

## Mechanical Properties

Mechanical properties shall be verified by tests conducted on a representative sample from the same heat, size, and heat treat lot. Material stress relieved after cold working in excess of 5% is exempt from re-testing provided the stress relief temperature does not exceed the original tempering temperature.

**Rod, 0.595 in to 4.0 in:**

| Property         | Minimum  | Maximum | Test Method    |
|------------------|----------|---------|----------------|
| Yield Strength   | 110 ksi  | -       | ASTM B557      |
| Tensile Strength | 132 ksi  | -       | ASTM B557      |
| Elongation       | 10%      | -       | ASTM B557      |
| Hardness         | 30 HRc (277 HBW) | - | ASTM E18 / E10 |

**Rod, 4.0 in to 9.0 in:**

| Property         | Minimum  | Maximum | Test Method    |
|------------------|----------|---------|----------------|
| Yield Strength   | 110 ksi  | -       | ASTM B557      |
| Tensile Strength | 127 ksi  | -       | ASTM B557      |
| Elongation       | 6%       | -       | ASTM B557      |
| Hardness         | 30 HRc (277 HBW) | - | ASTM E18 / E10 |

**Tube, 1.1 in to 7.25 in:**

| Property         | Minimum  | Maximum | Test Method    |
|------------------|----------|---------|----------------|
| Yield Strength   | 104 ksi  | -       | ASTM B557      |
| Tensile Strength | 131 ksi  | -       | ASTM B557      |
| Elongation       | 8%       | -       | ASTM B557      |
| Hardness         | 30 HRc (277 HBW) | - | ASTM E18 / E10 |

**Tube, 7.25 in to 13.6 in:**

| Property         | Minimum  | Maximum | Test Method    |
|------------------|----------|---------|----------------|
| Yield Strength   | 108 ksi  | -       | ASTM B557      |
| Tensile Strength | 130 ksi  | -       | ASTM B557      |
| Elongation       | 5%       | -       | ASTM B557      |
| Hardness         | 30 HRc (277 HBW) | - | ASTM E18 / E10 |

## Receiving

A Certificate of Conformance (CoC) and Material Test Report (MTR) are required; the MTR shall include grade, heat number, chemical analysis, mechanical properties, and endorsement by authorized personnel.

## Revision History

| ECO# | Rev. | Date | Description |
| --- | --- | --- | --- |
| - | A | 11/05/2019 | Original version, DDIMS82A |
| - | 0 | 04/01/2025 | Change specification number, removed the DDIMS number. Changed revision number sequence from letter to number. Added to new format. |
| - | 1 | 03/25/2026 | Reformatted to lean material specification. Removed QMS, purchasing, and process content. No change to acceptance criteria. |

File: docs/MTR Lean Specs/ES-M0008B_WC-Balls.txt
## Scope

Tungsten Carbide (Grade C2), Grades 10, 15, and 25.

## Chemical Composition

| Component        | Minimum (%) | Maximum (%) |
|------------------|-------------|-------------|
| Tungsten Carbide | 93          | 95          |
| Cobalt binder    | 5           | 7           |

## Condition

Sintered.

## Mechanical Properties

Mechanical properties shall be verified by tests conducted on a representative sample from the same production lot.

| Property                    | Minimum   | Maximum   | Test Method |
|-----------------------------|-----------|-----------|-------------|
| Transverse Rupture Strength | 220 ksi   | -         | ASTM B406   |
| Hardness                    | 90.0 HRA  | 92.5 HRA  | ASTM B294   |

## Receiving

A Certificate of Conformance (CoC) and Material Test Report (MTR) are required; the MTR shall include grade, heat number, chemical analysis, hardness, and mechanical properties when available.

## Revision History

| ECO# | Rev. | Date | Description |
| --- | --- | --- | --- |
| - | 0 | 04/01/2024 | Original version |
| - | 1 | 03/25/2026 | Reformatted to lean material specification. Removed QMS, purchasing, and process content. Corrected hardness from HRC to HRA scale per ASTM B294 (cemented carbide). Replaced A370/E8 with B406 (TRS) and B294 (hardness). Changed "Heat Treatment Condition" to "Condition". Removed cold work stress relief clause (inapplicable to sintered carbide). |

File: docs/MTR Lean Specs/ES-M0009A_718.txt
## Scope

Alloy 718 (UNS N07718) nickel-chromium precipitation-hardenable alloy, suitable for sour service per ANSI/NACE MR0175/ISO 15156.

## Chemical Composition

| Element | Minimum | Maximum |
|---------|---------|---------|
| Ni      | 50.0%   | 55.0%   |
| Cr      | 17.0%   | 21.0%   |
| Mo      | 2.80%   | 3.30%   |
| Nb      | 4.75%   | 5.50%   |
| Ti      | 0.65%   | 1.15%   |
| Al      | 0.20%   | 0.80%   |
| Fe      | Balance | -       |
| S       | -       | 0.015%  |

## Heat Treatment Condition

Solution Annealed and Aged per ANSI/NACE MR0175/ISO 15156.

## Mechanical Properties

Mechanical properties shall be verified by tests conducted on a representative sample from the same heat, size, and heat treat lot. Material stress relieved after cold working in excess of 5% is exempt from re-testing provided the stress relief temperature does not exceed the original tempering temperature.

| Property         | Minimum  | Maximum | Test Method    |
|------------------|----------|---------|----------------|
| Yield Strength   | 120 ksi  | -       | ASTM E8        |
| Tensile Strength | 185 ksi  | -       | ASTM E8        |
| Elongation       | 12%      | -       | ASTM E8        |
| Hardness         | -        | 40 HRC  | ASTM E18       |
| Charpy V-Notch at -75°F (-59°C) | 35 ft-lb avg | - | ASTM E23 |

No individual Charpy impact value shall fall below 30 ft-lb. Minimum lateral expansion shall be 15 mils.

## Receiving

A Certificate of Conformance (CoC) and Material Test Report (MTR) are required; the MTR shall include grade, heat number, chemical analysis, mechanical properties, hardness, and endorsement by authorized personnel.

## Revision History

| ECO# | Rev. | Date | Description |
| --- | --- | --- | --- |
| - | 0 | 10/17/2013 | Original version DDIMS60B-718 |
| - | 1 | 03/25/2026 | Reformatted to lean material specification. Removed QMS, purchasing, and process content. UTS raised from 150 to 185 ksi and elongation adjusted from 20% to 12% per ASTM B637 SA+Aged bar. Added Fe balance to chemistry. Chemistry reduced to alloy-defining and sour-service-critical elements only. |

File: docs/MTR Lean Specs/ES-M0009B_X750-Spring.txt
## Scope

Inconel Alloy X-750 (UNS N07750) nickel-chromium precipitation-hardenable alloy, spring temper condition, suitable for sour service per ANSI/NACE MR0175/ISO 15156.

## Chemical Composition

| Element | Minimum (%) | Maximum (%) |
|---------|-------------|-------------|
| Ni      | 70.00       | -           |
| Cr      | 14.0        | 17.0        |
| Ti      | 2.25        | 2.75        |
| Al      | 0.40        | 1.00        |
| Nb+Ta   | 0.70        | 1.20        |
| Fe      | 5.0         | 9.0         |
| S       | -           | 0.01        |

## Heat Treatment Condition

Cold Drawn and Aged.

## Mechanical Properties

Mechanical properties shall be verified by tests conducted on a representative sample from the same heat, size, and heat treat lot. Material stress relieved after cold working in excess of 5% is exempt from re-testing provided the stress relief temperature does not exceed the original tempering temperature.

| Property         | Minimum  | Maximum | Test Method    |
|------------------|----------|---------|----------------|
| Yield Strength   | 160 ksi  | -       | ASTM E8 |
| Tensile Strength | 180 ksi  | -       | ASTM E8 |
| Elongation       | 4%       | -       | ASTM E8 |
| Hardness         | -        | 50 HRC  | ASTM E18       |

## Receiving

A Certificate of Conformance (CoC) and Material Test Report (MTR) are required; the MTR shall include grade, heat number, chemical analysis, and endorsement by authorized personnel.

## Revision History

| ECO# | Rev. | Date | Description |
| --- | --- | --- | --- |
| - | A | 01/21/2008 | Original version, DDIMS60A |
| - | 0 | 04/01/2024 | Copy to new word format. Change specification number to new style, remove the DDIMS number. Change revision number from letters to numbers. |
| - | 1 | 04/02/2026 | Reformatted to lean material specification. Removed QMS, purchasing, and process content. Changed HT condition to "Cold Drawn and Aged". Corrected Mn max from 1.70% to 1.00% per ASTM B637. Replaced A370 with E8 (nickel alloy). Sour service per NACE MR0175. Chemistry reduced to alloy-defining and sour-service-critical elements only. |

File: docs/MTR Lean Specs/ES-M0009C_MP35N.txt
## Scope

MP35N (UNS R30035) nickel-cobalt-chromium-molybdenum alloy, suitable for sour service per ANSI/NACE MR0175/ISO 15156.

## Chemical Composition

| Element | Minimum (%) | Maximum (%) |
|---------|-------------|-------------|
| Co      | Remainder   | Remainder   |
| Ni      | 33.00       | 37.00       |
| Cr      | 19.00       | 21.00       |
| Mo      | 9.00        | 10.50       |
| Ti      | -           | 1.00        |
| S       | -           | 0.010       |

## Heat Treatment Condition

Cold Worked and Aged Hardened per ANSI/NACE MR0175/ISO 15156.

## Mechanical Properties

Mechanical properties shall be verified by tests conducted on a representative sample from the same heat, size, and heat treat lot. Material stress relieved after cold working in excess of 5% is exempt from re-testing provided the stress relief temperature does not exceed the original tempering temperature.

| Property         | Minimum  | Maximum | Test Method    |
|------------------|----------|---------|----------------|
| Yield Strength   | 180 ksi  | -       | ASTM E8        |
| Tensile Strength | 190 ksi  | -       | ASTM E8        |
| Elongation       | 5%       | -       | ASTM E8        |
| Hardness (cold-reduced and aged) | - | 50 HRC | ASTM E18 |

## Receiving

A Certificate of Conformance (CoC) and Material Test Report (MTR) are required; the MTR shall include grade, heat number, chemical analysis, mechanical properties, hardness, heat treatment statement, melt practice, and endorsement by authorized personnel.

## Revision History

| ECO# | Rev. | Date | Description |
| --- | --- | --- | --- |
| - | A | 01/01/2025 | Original version DDIMS62A |
| - | 0 | 04/01/2024 | Copy to new word format. Change specification number to new style, remove the DDIMS number. Change revision number from letters to numbers. Update for 6A requirements |
| - | 1 | 03/25/2026 | Reformatted to lean material specification. Removed QMS, purchasing, and process content. Hardness reduced from 51 to 50 HRC per NACE MR0175 bar limit. Chemistry reduced to alloy-defining and sour-service-critical elements only. |

File: docs/MTR Lean Specs/ES-M0009D_925.txt
## Scope

Alloy 925 (UNS N09925) nickel-chromium alloy, suitable for sour service per ANSI/NACE MR0175/ISO 15156.

## Chemical Composition

| Element | Minimum (%) | Maximum (%) |
|---------|-------------|-------------|
| Ni      | 42.0        | 46.0        |
| Cr      | 19.5        | 22.5        |
| Mo      | 2.50        | 3.50        |
| Ti      | 1.90        | 2.40        |
| Al      | 0.10        | 0.50        |
| Cu      | 1.50        | 3.00        |
| Nb      | -           | 0.50        |
| Fe      | 22.0        | -           |
| S       | -           | 0.030       |

## Heat Treatment Condition

Solution Annealed and Aged per ANSI/NACE MR0175/ISO 15156.

## Mechanical Properties

Mechanical properties shall be verified by tests conducted on a representative sample from the same heat, size, and heat treat lot. Material stress relieved after cold working in excess of 5% is exempt from re-testing provided the stress relief temperature does not exceed the original tempering temperature.

| Property         | Minimum   | Maximum | Test Method    |
|------------------|-----------|---------|----------------|
| Yield Strength   | 110 ksi   | -       | ASTM E8        |
| Tensile Strength | 140 ksi   | -       | ASTM E8        |
| Elongation       | 18%       | -       | ASTM E8        |
| Hardness         | -         | 38 HRC  | ASTM E18       |
| Charpy V-Notch at -75°F (-60°C) | 35 ft-lb avg | - | ASTM E23 |

No individual Charpy impact value shall fall below 32 ft-lb. Minimum lateral expansion shall be 0.015 in.

## Receiving

A Certificate of Conformance (CoC) and Material Test Report (MTR) are required; the MTR shall include grade, heat number, chemical analysis, mechanical properties, hardness, and endorsement by authorized personnel.

## Revision History

| ECO# | Rev. | Date | Description |
| --- | --- | --- | --- |
| - | A | 01/21/2008 | Original version DDIMS64 |
| - | 0 | 04/01/2024 | Copy to new word format. Change specification number to new style, remove the DDIMS number. Change revision number from letters to numbers. Update for 6A requirements. |
| - | 1 | 03/25/2026 | Reformatted to lean material specification. Removed QMS, purchasing, and process content. Chemistry reduced to alloy-defining and sour-service-critical elements only. |

File: docs/MTR Lean Specs/ES-M0009E_Elgiloy.txt
## Scope

Elgiloy (UNS R30003) cobalt-chromium-nickel-molybdenum alloy, suitable for sour service per ANSI/NACE MR0175/ISO 15156.

## Chemical Composition

| Element | Minimum (%) | Maximum (%) |
|---------|-------------|-------------|
| Co      | 39.0        | 41.0        |
| Cr      | 19.0        | 21.0        |
| Ni      | 14.0        | 16.0        |
| Mo      | 6.0         | 8.0         |
| Mn      | 1.00        | 2.00        |
| Fe      | Remainder   | Remainder   |
| S       | -           | 0.015       |

## Heat Treatment Condition

Cold Drawn and Aged per ANSI/NACE MR0175/ISO 15156.

## Mechanical Properties

Mechanical properties shall be verified by tests conducted on a representative sample from the same heat, size, and heat treat lot. Material stress relieved after cold working in excess of 5% is exempt from re-testing provided the stress relief temperature does not exceed the original tempering temperature.

| Property         | Minimum  | Maximum  | Test Method    |
|------------------|----------|----------|----------------|
| Yield Strength   | 180 ksi  | -        | ASTM E8        |
| Tensile Strength | 220 ksi  | -        | ASTM E8        |
| Elongation       | 3%       | -        | ASTM E8        |
| Hardness         | -        | 60 HRC   | ASTM E18       |

## Receiving

A Certificate of Conformance (CoC) and Material Test Report (MTR) are required; the MTR shall include grade, heat number, chemical analysis, hardness, heat treat condition, and endorsement by authorized personnel.

## Revision History

| ECO# | Rev. | Date | Description |
| --- | --- | --- | --- |
| - | A | 01/21/2008 | Original version, DDIMS63A |
| - | 0 | 04/01/2024 | Copy to new word format. Change specification number to new style, remove the DDIMS number. Change revision number from letters to numbers. |
| - | 1 | 03/25/2026 | Reformatted to lean material specification. Removed QMS, purchasing, and process content. Corrected Mn range from 1.50-2.50% to 1.00-2.00% per ASTM F1058. Replaced A370 with E8 (cobalt alloy, not steel). Updated mechanical properties to reflect CW+Aged spring temper per MTR verification: YS raised from 70 to 180 ksi, UTS raised from 140 to 220 ksi, added elongation 3% min and hardness 60 HRC max per NACE MR0175. Chemistry reduced to alloy-defining and sour-service-critical elements only. |

File: docs/MTR Lean Specs/ES-M0009F_718-14A.txt
## Scope

API 14A supplement to ES-M0009A (Alloy 718, UNS N07718). This specification adds requirements for materials used in API 14A (SSSV) products. All requirements of ES-M0009A apply; this supplement defines additional acceptance criteria per API Specification 14A.

## Base Specification

ES-M0009A — Nickel Chrome Alloy 718. All chemical composition, heat treatment condition, mechanical property, and receiving requirements per the base specification.

## Melt Practice

Material shall be produced by one of the following melting methods:

- Vacuum Induction Melting + Electroslag Remelting + Vacuum Arc Remelting (VIM+ESR+VAR) — standard for critical/HPHT components
- Vacuum Induction Melting + Vacuum Arc Remelting (VIM+VAR)
- Vacuum Induction Melting + Electroslag Remelting (VIM+ESR)

The MTR shall state the melt practice used.

## Heat Treatment Process

Heat treatment shall be performed per SP.003 and shall conform with the supplier's/manufacturer's documented specification.

## Receiving

In addition to ES-M0009A receiving requirements, the MTR shall include a statement of melt practice.

## Revision History

| ECO# | Rev. | Date | Description |
| --- | --- | --- | --- |
| - | 0 | 03/25/2026 | Original version. 14A supplement to ES-M0009A per lean spec transition. |
