Repository: lcf8088/material-validator

# Material Cert Validator

Validates Material Test Reports (MTRs) against internal engineering specifications.

## Desktop Application (Windows)

# Run the GUI
python run_gui.py
```

# Output: dist/MaterialCertValidator.exe
```

### Features
- Drag & drop PDF/image files
- Multiple vision API options (OpenAI, Anthropic, Google, local)
- Auto-detect specification based on material grade
- TIFF export with naming convention: `HEAT_NUMBER-PO_NUMBER.tiff`
- Validation history and audit trail
- Sanity checks for extraction errors

---

File: docs/MTR Lean Specs/ES-M0009G_X750-14A.txt
## Scope

API 14A supplement to ES-M0009B (Inconel Alloy X-750, UNS N07750). This specification adds requirements for materials used in API 14A (SSSV) products. All requirements of ES-M0009B apply; this supplement defines additional acceptance criteria per API Specification 14A.

## Base Specification

ES-M0009B — X-750 Inconel Spring. All chemical composition, heat treatment condition, mechanical property, and receiving requirements per the base specification.

## Melt Practice

Material shall be produced by one of the following melting methods:

- Vacuum Induction Melting + Vacuum Arc Remelting (VIM+VAR) — standard
- Vacuum Induction Melting + Electroslag Remelting (VIM+ESR)
- Vacuum Induction Melting (VIM) — acceptable for wire < 0.250" diameter

The MTR shall state the melt practice used.

## Heat Treatment Process

Heat treatment shall be performed per SP.003 and shall conform with the supplier's/manufacturer's documented specification.

## Receiving

In addition to ES-M0009B receiving requirements, the MTR shall include a statement of melt practice.

## Revision History

| ECO# | Rev. | Date | Description |
| --- | --- | --- | --- |
| - | 0 | 03/25/2026 | Original version. 14A supplement to ES-M0009B per lean spec transition. |

File: docs/MTR Lean Specs/ES-M0009H_MP35N-14A.txt
## Scope

API 14A supplement to ES-M0009C (MP35N, UNS R30035). This specification adds requirements for materials used in API 14A (SSSV) products. All requirements of ES-M0009C apply; this supplement defines additional acceptance criteria per API Specification 14A.

## Base Specification

ES-M0009C — MP35N. All chemical composition, heat treatment condition, mechanical property, and receiving requirements per the base specification.

## Melt Practice

Material shall be produced by one of the following melting methods:

- Vacuum Induction Melting + Vacuum Arc Remelting (VIM+VAR)
- Vacuum Induction Melting + Electroslag Remelting (VIM+ESR)
- Argon Oxygen Decarburization + Double Vacuum Arc Remelting (AOD+VAR+VAR)

## Heat Treatment Process

Heat treatment shall be performed per SP.003 and shall conform with the supplier's/manufacturer's documented specification.

## Receiving

In addition to ES-M0009C receiving requirements, the MTR shall include a statement of melt practice.

## Revision History

| ECO# | Rev. | Date | Description |
| --- | --- | --- | --- |
| - | 0 | 03/25/2026 | Original version. 14A supplement to ES-M0009C per lean spec transition. Melt practices recovered from ES-M0009C Rev 0 original. |

File: docs/MTR Lean Specs/ES-M0009J_925-14A.txt
## Scope

API 14A supplement to ES-M0009D (Alloy 925, UNS N09925). This specification adds requirements for materials used in API 14A (SSSV) products. All requirements of ES-M0009D apply; this supplement defines additional acceptance criteria per API Specification 14A.

## Base Specification

ES-M0009D — Nickel Chrome Alloy 925. All chemical composition, heat treatment condition, mechanical property, and receiving requirements per the base specification.

## Melt Practice

Material shall be produced by one of the following melting methods:

- Vacuum Induction Melting + Vacuum Arc Remelting (VIM+VAR) — standard
- Vacuum Induction Melting + Electroslag Remelting (VIM+ESR)

The MTR shall state the melt practice used.

## Heat Treatment Process

Heat treatment shall be performed per SP.003 and shall conform with the supplier's/manufacturer's documented specification.

## Receiving

In addition to ES-M0009D receiving requirements, the MTR shall include a statement of melt practice.

## Revision History

| ECO# | Rev. | Date | Description |
| --- | --- | --- | --- |
| - | 0 | 03/25/2026 | Original version. 14A supplement to ES-M0009D per lean spec transition. Melt practices recovered from ES-M0009D Rev 0 original. |

File: docs/MTR Lean Specs/ES-M0009K_Elgiloy-14A.txt
## Scope

API 14A supplement to ES-M0009E (Elgiloy, UNS R30003). This specification adds requirements for materials used in API 14A (SSSV) products. All requirements of ES-M0009E apply; this supplement defines additional acceptance criteria per API Specification 14A.

## Base Specification

ES-M0009E — Elgiloy. All chemical composition, heat treatment condition, mechanical property, and receiving requirements per the base specification.

## Melt Practice

Material shall be produced by one of the following melting methods:

- Vacuum Induction Melting + Vacuum Arc Remelting (VIM+VAR) — standard
- Vacuum Induction Melting (VIM) — acceptable for wire < 0.250" diameter

The MTR shall state the melt practice used.

## Heat Treatment Process

Heat treatment shall be performed per SP.003 and shall conform with the supplier's/manufacturer's documented specification.

## Receiving

In addition to ES-M0009E receiving requirements, the MTR shall include a statement of melt practice.

## Revision History

| ECO# | Rev. | Date | Description |
| --- | --- | --- | --- |
| - | 0 | 03/25/2026 | Original version. 14A supplement to ES-M0009E per lean spec transition. |

File: docs/MTR Lean Specs/ES-M0010A_S7.txt
## Scope

AISI S7 (UNS T41907) tool steel.

## Chemical Composition

| Element | Minimum (%) | Maximum (%) |
|---------|-------------|-------------|
| C       | 0.45        | 0.55        |
| Mn      | 0.20        | 0.90        |
| Si      | 0.20        | 1.00        |
| Cr      | 3.00        | 3.50        |
| Mo      | 1.30        | 1.80        |
| P       | -           | 0.03        |
| S       | -           | 0.03        |

## Heat Treatment Condition

Annealed.

## Mechanical Properties

Mechanical properties shall be verified by tests conducted on a representative sample from the same heat, size, and heat treat lot. Material stress relieved after cold working in excess of 5% is exempt from re-testing provided the stress relief temperature does not exceed the original tempering temperature.

| Property | Minimum | Maximum  | Test Method |
|----------|---------|----------|-------------|
| Hardness | -       | 98 HRB   | ASTM E18    |

## Receiving

A Certificate of Conformance (CoC) and Material Test Report (MTR) are required; the MTR shall include grade, heat number, condition, chemical analysis, hardness, and endorsement by authorized personnel.

## Revision History

| ECO# | Rev. | Date | Description |
| --- | --- | --- | --- |
| - | A | DEC 2013 | Original version |
| - | 0 | 04/01/2024 | Copy to new word format. Change specification number to new style. Change revision number from letters to numbers. |
| - | 1 | 03/25/2026 | Reformatted to lean material specification. Removed QMS, purchasing, and process content. No change to acceptance criteria. Chemistry reduced to alloy-defining and critical elements only. |

File: docs/MTR Lean Specs/ES-M0011A_Nylatron-GS.txt
## Scope

Nylatron GS PA 66 + MoS2 (extruded, MoS2-filled Nylon 6/66) thermoplastic.

## Chemical Composition

Compound composition is proprietary. Material shall conform to the industry standard for Nylatron GS PA 66 + MoS2 per supplier's compound data sheet.

## Heat Treatment Condition

Not applicable (thermoplastic material).

## Mechanical Properties

| Property                  | Minimum    | Maximum | Test Method |
|---------------------------|------------|---------|-------------|
| Tensile Strength at Yield | 12,500 psi | -       | ASTM D638   |
| Tensile Strength at Break | -          | -       | ASTM D638   |
| Elongation at Yield       | -          | -       | ASTM D638   |
| Elongation at Break       | 20%        | -       | ASTM D638   |
| Modulus of Elasticity     | Report     | -       | ASTM D638   |
| Hardness (Shore D)        | 80 Shore D | -       | ASTM D2240  |
| Specific Gravity          | -          | -       | ASTM D792   |

## Receiving

A Certificate of Conformance (CoC) is required, stating batch number, cure date, and compound identification.

## Revision History

| ECO# | Rev. | Date | Description |
| --- | --- | --- | --- |
| - | A | 09/01/2016 | Original version |
| - | 0 | 04/01/2024 | Copy to new word format. Change specification number to new style, remove the DDIMS number. Change revision number from letters to numbers. |
| - | 1 | 03/25/2026 | Reformatted to lean material specification. Removed QMS, purchasing, and process content. Handling, storage, labeling, and shelf life requirements covered by PP.017. No change to acceptance criteria. |

File: docs/MTR Lean Specs/ES-M1001A_FKM-75A.txt
## Scope

FKM (Viton) fluorocarbon elastomer, 75 durometer.

## Chemical Composition

Compound composition is proprietary. Material shall conform to the industry standard for FKM (Viton) per supplier's compound data sheet.

## Heat Treatment Condition

Not applicable (elastomer material).

## Mechanical Properties

| Property               | Minimum    | Maximum | Test Method          |
|------------------------|------------|---------|----------------------|
| Tensile Strength at Break | 1,015 psi  | -       | ASTM D412            |
| Elongation at Break    | 150%       | -       | ASTM D412            |
| Hardness (Shore A)     | 70         | 80      | ASTM D2240           |
| Compression Set        | Report     | -       | ASTM D395            |
| Tensile Modulus (100%) | Report     | -       | ASTM D412            |
| Specific Gravity       | Report     | -       | ASTM D792            |

## Receiving

A Certificate of Conformance (CoC) is required, stating batch number, cure date, and compound identification.

## Revision History

| ECO# | Rev. | Date | Description |
| --- | --- | --- | --- |
| - | A | 01/21/2008 | Original version, DDIMS102 |
| - | 0 | 04/01/2024 | Copy to new word format. Change specification number to new style, remove the DDIMS number. Change revision number from letters to numbers. |
| - | 1 | 03/25/2026 | Reformatted to lean material specification. Removed QMS, purchasing, and process content. Handling, storage, labeling, and shelf life requirements covered by PP.017. No change to acceptance criteria. |

File: docs/MTR Lean Specs/ES-M1001B_FKM-80A.txt
## Scope

FKM (Viton) fluorocarbon elastomer, 80 durometer.

## Chemical Composition

Compound composition is proprietary. Material shall conform to the industry standard for FKM (Viton) per supplier's compound data sheet.

## Heat Treatment Condition

Not applicable (elastomer material).

## Mechanical Properties

| Property               | Minimum    | Maximum | Test Method          |
|------------------------|------------|---------|----------------------|
| Tensile Strength at Break | 1,450 psi  | -       | ASTM D412            |
| Elongation at Break    | 150%       | -       | ASTM D412            |
| Hardness (Shore A)     | 75         | 85      | ASTM D2240           |
| Compression Set        | Report     | -       | ASTM D395            |
| Tensile Modulus (100%) | Report     | -       | ASTM D412            |
| Specific Gravity       | Report     | -       | ASTM D792            |

## Receiving

A Certificate of Conformance (CoC) is required, stating batch number, cure date, and compound identification.

## Revision History

| ECO# | Rev. | Date | Description |
| --- | --- | --- | --- |
| - | A | 01/21/2008 | Original version, DDIMS102 |
| - | 0 | 04/01/2024 | Copy to new word format. Change specification number to new style, remove the DDIMS number. Change revision number from letters to numbers. |
| - | 1 | 03/25/2026 | Reformatted to lean material specification. Removed QMS, purchasing, and process content. Handling, storage, labeling, and shelf life requirements covered by PP.017. No change to acceptance criteria. |

File: docs/MTR Lean Specs/ES-M1001C_FKM-90A.txt
## Scope

FKM (Viton) fluorocarbon elastomer, 90 durometer.

## Chemical Composition

Compound composition is proprietary. Material shall conform to the industry standard for FKM (Viton) per supplier's compound data sheet.

## Heat Treatment Condition

Not applicable (elastomer material).

## Mechanical Properties

| Property               | Minimum    | Maximum | Test Method          |
|------------------------|------------|---------|----------------------|
| Tensile Strength at Break | 1,450 psi  | -       | ASTM D412            |
| Elongation at Break    | 100%       | -       | ASTM D412            |
| Hardness (Shore A)     | 85         | 95      | ASTM D2240           |
| Compression Set        | Report     | -       | ASTM D395            |
| Tensile Modulus (100%) | Report     | -       | ASTM D412            |
| Specific Gravity       | Report     | -       | ASTM D792            |

## Receiving

A Certificate of Conformance (CoC) is required, stating batch number, cure date, and compound identification.

## Revision History

| ECO# | Rev. | Date | Description |
| --- | --- | --- | --- |
| - | A | 01/21/2008 | Original version, DDIMS102 |
| - | 0 | 04/01/2024 | Copy to new word format. Change specification number to new style, remove the DDIMS number. Change revision number from letters to numbers. |
| - | 1 | 03/25/2026 | Reformatted to lean material specification. Removed QMS, purchasing, and process content. Handling, storage, labeling, and shelf life requirements covered by PP.017. No change to acceptance criteria. |

File: docs/MTR Lean Specs/ES-M1001D_FKM-80A-Molded.txt
## Scope

FKM (Viton) fluorocarbon elastomer, 80 durometer, molded.

## Chemical Composition

Compound composition is proprietary. Material shall conform to the industry standard for FKM (Viton) per supplier's compound data sheet.

## Heat Treatment Condition

Not applicable (elastomer material).

## Mechanical Properties

| Property               | Minimum | Maximum | Test Method |
| ---------------------- | ------- | ------- | ----------- |
| Tensile Strength at Break | 850 psi | -       | ASTM D412   |
| Elongation at Break    | 150%    | -       | ASTM D412   |
| Hardness (Shore A)     | 75      | 85      | ASTM D2240  |
| Compression Set        | Report  | -       | ASTM D395   |
| Tensile Modulus (100%) | Report  | -       | ASTM D412   |
| Specific Gravity       | Report  | -       | ASTM D792   |

## Receiving

A Certificate of Conformance (CoC) is required, stating batch number, cure date, and compound identification.

## Revision History

| ECO# | Rev. | Date | Description |
| --- | --- | --- | --- |
| - | A | 01/21/2008 | Original version, DDIMS102A |
| - | 0 | 04/01/2024 | Copy to new word format. Change specification number to new style, remove the DDIMS number. Change revision number from letters to numbers. |
| - | 1 | 03/25/2026 | Reformatted to lean material specification. Removed QMS, purchasing, and process content. Handling, storage, labeling, and shelf life requirements covered by PP.017. No change to acceptance criteria. |

File: docs/MTR Lean Specs/ES-M1001E_FKM-90A-Molded.txt
## Scope

FKM (Viton) fluorocarbon elastomer, 90 durometer, molded.

## Chemical Composition

Compound composition is proprietary. Material shall conform to the industry standard for FKM (Viton) per supplier's compound data sheet.

## Heat Treatment Condition

Not applicable (elastomer material).

## Mechanical Properties

| Property               | Minimum    | Maximum | Test Method          |
|------------------------|------------|---------|----------------------|
| Tensile Strength at Break | 800 psi    | -       | ASTM D412            |
| Elongation at Break    | 100%       | -       | ASTM D412            |
| Hardness (Shore A)     | 85         | 95      | ASTM D2240           |
| Compression Set        | Report     | -       | ASTM D395            |
| Tensile Modulus (100%) | Report     | -       | ASTM D412            |
| Specific Gravity       | Report     | -       | ASTM D792            |

## Receiving

A Certificate of Conformance (CoC) is required, stating batch number, cure date, and compound identification.

## Revision History

| ECO# | Rev. | Date | Description |
| --- | --- | --- | --- |
| - | A | 01/21/2008 | Original version, DDIMS102A |
| - | 0 | 04/01/2024 | Copy to new word format. Change specification number to new style, remove the DDIMS number. Change revision number from letters to numbers. |
| - | 1 | 03/25/2026 | Reformatted to lean material specification. Removed QMS, purchasing, and process content. Handling, storage, labeling, and shelf life requirements covered by PP.017. No change to acceptance criteria. |

File: docs/MTR Lean Specs/ES-M1101B_FEPM-80A.txt
## Scope

FEPM (Aflas) tetrafluoroethylene-propylene copolymer elastomer, 80 durometer.

## Chemical Composition

Compound composition is proprietary. Material shall conform to the industry standard for FEPM (Aflas) per supplier's compound data sheet.

## Heat Treatment Condition

Not applicable (elastomer material).

## Mechanical Properties

| Property               | Minimum   | Maximum | Test Method |
| ---------------------- | --------- | ------- | ----------- |
| Tensile Strength at Break | 2,000 psi | -       | ASTM D412   |
| Elongation at Break    | 150%      | -       | ASTM D412   |
| Hardness (Shore A)     | 75        | 85      | ASTM D2240  |
| Compression Set        | Report    | -       | ASTM D395   |
| Tensile Modulus (100%) | Report    | -       | ASTM D412   |
| Specific Gravity       | Report    | -       | ASTM D792   |

## Receiving

A Certificate of Conformance (CoC) is required, stating batch number, cure date, and compound identification.

## Revision History

| ECO# | Rev. | Date | Description |
| --- | --- | --- | --- |
| - | A | 04/30/2022 | Original version |
| - | 0 | 04/01/2024 | Copy to new word format. Change specification number to new style, remove the DDIMS number. Change revision number from letters to numbers. |
| - | 1 | 03/25/2026 | Reformatted to lean material specification. Removed QMS, purchasing, and process content. Handling, storage, labeling, and shelf life requirements covered by PP.017. No change to acceptance criteria. |

File: docs/MTR Lean Specs/ES-M1101C_FEPM-90A.txt
## Scope

FEPM (Aflas) tetrafluoroethylene-propylene copolymer elastomer, 90 durometer.

## Chemical Composition

Compound composition is proprietary. Material shall conform to the industry standard for FEPM (Aflas) per supplier's compound data sheet.

## Heat Treatment Condition

Not applicable (elastomer material).

## Mechanical Properties

| Property              | Minimum    | Maximum | Test Method          |
|-----------------------|------------|---------|----------------------|
| Tensile Strength at Break | 1,450 psi  | -       | ASTM D412            |
| Elongation at Break   | 100%       | -       | ASTM D412            |
| Hardness (Shore A)    | 85         | 95      | ASTM D2240           |
| Compression Set       | Report     | -       | ASTM D395            |
| Tensile Modulus (100%) | Report    | -       | ASTM D412            |
| Specific Gravity      | Report     | -       | ASTM D792            |

## Receiving

A Certificate of Conformance (CoC) is required, stating batch number, cure date, and compound identification.

## Revision History

| ECO# | Rev. | Date | Description |
| --- | --- | --- | --- |
| - | A | 04/30/2022 | Original version |
| - | 0 | 04/01/2024 | Copy to new word format. Change specification number to new style, remove the DDIMS number. Change revision number from letters to numbers. |
| - | 1 | 03/25/2026 | Reformatted to lean material specification. Removed QMS, purchasing, and process content. Handling, storage, labeling, and shelf life requirements covered by PP.017. No change to acceptance criteria. |

File: docs/MTR Lean Specs/ES-M1101D_FEPM-80A-Molded.txt
## Scope

FEPM (Aflas) tetrafluoroethylene-propylene copolymer elastomer, 80 durometer, molded.

## Chemical Composition

Compound composition is proprietary. Material shall conform to the industry standard for FEPM (Aflas) per supplier's compound data sheet.

## Heat Treatment Condition

Not applicable (elastomer material).

## Mechanical Properties

| Property              | Minimum    | Maximum   | Test Method          |
|-----------------------|------------|-----------|----------------------|
| Tensile Strength at Break | -          | 2,550 psi | ASTM D412            |
| Elongation at Break   | 150%       | -         | ASTM D412            |
| Compression Set       | -          | 45%       | ASTM D395            |
| Hardness (Shore A)    | 80         | 90        | ASTM D2240           |
| Tensile Modulus (100%) | Report    | -         | ASTM D412            |
| Specific Gravity      | Report     | -         | ASTM D792            |

## Receiving

A Certificate of Conformance (CoC) is required, stating batch number, cure date, and compound identification.

## Revision History

| ECO# | Rev. | Date | Description |
| --- | --- | --- | --- |
| - | A | 01/21/2008 | Original version, DDIMS103A |
| - | 0 | 04/01/2024 | Copy to new word format. Change specification number to new style, remove the DDIMS number. Change revision number from letters to numbers. |
| - | 1 | 03/25/2026 | Reformatted to lean material specification. Removed QMS, purchasing, and process content. Handling, storage, labeling, and shelf life requirements covered by PP.017. No change to acceptance criteria. |

File: docs/MTR Lean Specs/ES-M1101E_FEPM-90A-Molded.txt
## Scope

FEPM (Aflas) tetrafluoroethylene-propylene copolymer elastomer, 90 durometer, molded.

## Chemical Composition

Compound composition is proprietary. Material shall conform to the industry standard for FEPM (Aflas) per supplier's compound data sheet.

## Heat Treatment Condition

Not applicable (elastomer material).

## Mechanical Properties

| Property              | Minimum    | Maximum | Test Method          |
|-----------------------|------------|---------|----------------------|
| Tensile Strength at Break | 870 psi    | -       | ASTM D412            |
| Elongation at Break   | 100%       | -       | ASTM D412            |
| Hardness (Shore A)    | 85         | 95      | ASTM D2240           |
| Compression Set       | Report     | -       | ASTM D395            |
| Tensile Modulus (100%) | Report    | -       | ASTM D412            |
| Specific Gravity      | Report     | -       | ASTM D792            |

## Receiving

A Certificate of Conformance (CoC) is required, stating batch number, cure date, and compound identification.

## Revision History

| ECO# | Rev. | Date | Description |
| --- | --- | --- | --- |
| - | A | 01/21/2008 | Original version |
| - | 0 | 04/01/2024 | Copy to new word format. Change specification number to new style, remove the DDIMS number. Change revision number from letters to numbers. |
| - | 1 | 03/25/2026 | Reformatted to lean material specification. Removed QMS, purchasing, and process content. Handling, storage, labeling, and shelf life requirements covered by PP.017. No change to acceptance criteria. |

File: docs/MTR Lean Specs/ES-M1301B_HNBR-80A.txt
## Scope

HNBR (Highly Saturated Nitrile) elastomer, 80 durometer.

## Chemical Composition

Compound composition is proprietary. Material shall conform to the industry standard for HNBR (HSN) per supplier's compound data sheet.

## Heat Treatment Condition

Not applicable (elastomer material).

## Mechanical Properties

| Property              | Minimum    | Maximum | Test Method          |
|-----------------------|------------|---------|----------------------|
| Tensile Strength at Break | 1,450 psi  | -       | ASTM D412            |
| Elongation at Break   | 175%       | -       | ASTM D412            |
| Hardness (Shore A)    | 75         | 85      | ASTM D2240           |
| Compression Set       | Report     | -       | ASTM D395            |
| Tensile Modulus (100%) | Report    | -       | ASTM D412            |
| Specific Gravity      | Report     | -       | ASTM D792            |

## Receiving

A Certificate of Conformance (CoC) is required, stating batch number, cure date, and compound identification.

## Revision History

| ECO# | Rev. | Date | Description |
| --- | --- | --- | --- |
| - | A | 01/21/2008 | Original version, DDIMS101 |
| - | 0 | 04/01/2024 | Copy to new word format. Change specification number to new style, remove the DDIMS number. Change revision number from letters to numbers. |
| - | 1 | 03/25/2026 | Reformatted to lean material specification. Removed QMS, purchasing, and process content. Handling, storage, labeling, and shelf life requirements covered by PP.017. No change to acceptance criteria. |

File: docs/MTR Lean Specs/ES-M1301C_HNBR-90A.txt
## Scope

HNBR (Highly Saturated Nitrile) elastomer, 90 durometer.

## Chemical Composition

Compound composition is proprietary. Material shall conform to the industry standard for HNBR (HSN) per supplier's compound data sheet.

## Heat Treatment Condition

Not applicable (elastomer material).

## Mechanical Properties

| Property              | Minimum    | Maximum | Test Method          |
|-----------------------|------------|---------|----------------------|
| Tensile Strength at Break | 2,300 psi  | -       | ASTM D412            |
| Elongation at Break   | 100%       | -       | ASTM D412            |
| Hardness (Shore A)    | 85         | 95      | ASTM D2240           |
| Compression Set       | Report     | -       | ASTM D395            |
| Tensile Modulus (100%) | Report    | -       | ASTM D412            |
| Specific Gravity      | Report     | -       | ASTM D792            |

## Receiving

A Certificate of Conformance (CoC) is required, stating batch number, cure date, and compound identification.

## Revision History

| ECO# | Rev. | Date | Description |
| --- | --- | --- | --- |
| - | A | 01/21/2008 | Original version, DDIMS101B |
| - | 0 | 04/01/2024 | Copy to new word format. Change specification number to new style, remove the DDIMS number. Change revision number from letters to numbers. |
| - | 1 | 03/25/2026 | Reformatted to lean material specification. Removed QMS, purchasing, and process content. Handling, storage, labeling, and shelf life requirements covered by PP.017. No change to acceptance criteria. |

File: docs/MTR Lean Specs/ES-M1301D_HNBR-80A-Molded.txt
## Scope

HNBR (Highly Saturated Nitrile) elastomer, 80 durometer, molded.

## Chemical Composition

Compound composition is proprietary. Material shall conform to the industry standard for HNBR (HSN) per supplier's compound data sheet.

## Heat Treatment Condition

Not applicable (elastomer material).

## Mechanical Properties

| Property              | Minimum    | Maximum    | Test Method          |
|-----------------------|------------|------------|----------------------|
| Tensile Strength at Break | 2,700 psi  | 3,000 psi  | ASTM D412            |
| Elongation at Break   | 175%       | 350%       | ASTM D412            |
| Hardness (Shore A)    | 77         | 85         | ASTM D2240           |
| Compression Set       | Report     | -          | ASTM D395            |
| Tensile Modulus (100%) | Report    | -          | ASTM D412            |
| Specific Gravity      | Report     | -          | ASTM D792            |

## Receiving

A Certificate of Conformance (CoC) is required, stating batch number, cure date, and compound identification.

## Revision History

| ECO# | Rev. | Date | Description |
| --- | --- | --- | --- |
| - | A | 01/21/2008 | Original version, DDIMS101A |
| - | 0 | 04/01/2024 | Copy to new word format. Change specification number to new style, remove the DDIMS number. Change revision number from letters to numbers. |
| - | 1 | 03/25/2026 | Reformatted to lean material specification. Removed QMS, purchasing, and process content. Handling, storage, labeling, and shelf life requirements covered by PP.017. No change to acceptance criteria. |

File: docs/MTR Lean Specs/ES-M1301E_HNBR-90A-Molded.txt
## Scope

HNBR (Highly Saturated Nitrile) elastomer, 90 durometer, molded.

## Chemical Composition

Compound composition is proprietary. Material shall conform to the industry standard for HNBR (HSN) per supplier's compound data sheet.

## Heat Treatment Condition

Not applicable (elastomer material).

## Mechanical Properties

| Property              | Minimum    | Maximum    | Test Method          |
|-----------------------|------------|------------|----------------------|
| Tensile Strength at Break | 2,800 psi  | 3,100 psi  | ASTM D412            |
| Elongation at Break   | 125%       | 350%       | ASTM D412            |
| Hardness (Shore A)    | 85         | 93         | ASTM D2240           |
| Compression Set       | Report     | -          | ASTM D395            |
| Tensile Modulus (100%) | Report    | -          | ASTM D412            |
| Specific Gravity      | Report     | -          | ASTM D792            |

## Receiving

A Certificate of Conformance (CoC) is required, stating batch number, cure date, and compound identification.

## Revision History

| ECO# | Rev. | Date | Description |
| --- | --- | --- | --- |
| - | A | 01/21/2008 | Original version, DDIMS101A |
| - | 0 | 04/01/2024 | Copy to new word format. Change specification number to new style, remove the DDIMS number. Change revision number from letters to numbers. |
| - | 1 | 03/25/2026 | Reformatted to lean material specification. Removed QMS, purchasing, and process content. Handling, storage, labeling, and shelf life requirements covered by PP.017. No change to acceptance criteria. |

File: docs/MTR Lean Specs/ES-M2001A_PTFE-Virgin.txt
## Scope

Virgin Polytetrafluoroethylene (PTFE).

## Chemical Composition

Compound composition is proprietary. Material shall conform to the industry standard for virgin (unfilled) PTFE per supplier's compound data sheet. Reprocessed material is not allowed.

## Heat Treatment Condition

Not applicable (thermoplastic material).

## Mechanical Properties

| Property                  | Minimum    | Maximum    | Test Method        |
|---------------------------|------------|------------|--------------------|
| Tensile Strength at Break | 20 MPa     | 35 MPa     | ASTM D638          |
| Elongation at Break       | 210%       | 400%       | ASTM D638          |
| Hardness                  | -          | -          | ASTM D2240 Shore D |
| Specific Gravity          | 2.14 g/cm³ | 2.20 g/cm³ | ASTM D792          |

Note: PTFE does not exhibit a distinct yield point per ASTM D638; tensile strength and elongation are reported at break only. Modulus of elasticity is excluded per risk assessment — modulus is a compound-level property governed by composition, verified by specific gravity and hardness. Anomalous modulus cannot occur when these properties are in specification. Hardness value to be set from supplier COA.

## Receiving

A Certificate of Conformance (CoC) is required, stating batch number, cure date, and compound identification.

## Revision History

| ECO# | Rev. | Date | Description |
| --- | --- | --- | --- |
| - | A | 09/01/2016 | Original version DDIMS105B |
| - | 0 | 04/01/2024 | Copy to new word format. Change specification number to new style, remove the DDIMS number. Change revision number from letters to numbers. |
| - | 1 | 03/25/2026 | Reformatted to lean material specification. Removed QMS, purchasing, and process content. Handling, storage, labeling, and shelf life requirements covered by PP.017. Removed yield properties (PTFE has no yield point) and modulus of elasticity per risk assessment (governed by composition, verified by SG and hardness). Hardness value pending supplier COA. |

File: docs/MTR Lean Specs/ES-M2001B_PTFE-Reprocessed.txt
## Scope

Re-Processed Polytetrafluoroethylene (PTFE).

## Chemical Composition

Compound composition is proprietary. Material shall conform to the industry standard for re-processed PTFE per supplier's compound data sheet.

## Heat Treatment Condition

Not applicable (thermoplastic material).

## Mechanical Properties

| Property                  | Minimum    | Maximum | Test Method        |
|---------------------------|------------|---------|--------------------|
| Tensile Strength at Break | 10 MPa     | -       | ASTM D638          |
| Elongation at Break       | 75%        | -       | ASTM D638          |
| Hardness                  | -          | -       | ASTM D2240 Shore D |
| Specific Gravity          | 2.16 g/cm³ | -       | ASTM D792          |

Note: PTFE does not exhibit a distinct yield point per ASTM D638; tensile strength and elongation are reported at break only. Modulus of elasticity is excluded per risk assessment — modulus is a compound-level property governed by composition, verified by specific gravity and hardness. Anomalous modulus cannot occur when these properties are in specification. Hardness value to be set from supplier COA.

## Receiving

A Certificate of Conformance (CoC) is required, stating batch number, cure date, and compound identification.

## Revision History

| ECO# | Rev. | Date | Description |
| --- | --- | --- | --- |
| - | A | 09/01/2016 | Original version DDIMS105B |
| - | 0 | 04/01/2024 | Copy to new word format. Change specification number to new style, remove the DDIMS number. Change revision number from letters to numbers. |
| - | 1 | 03/25/2026 | Reformatted to lean material specification. Removed QMS, purchasing, and process content. Handling, storage, labeling, and shelf life requirements covered by PP.017. Removed yield properties (PTFE has no yield point) and modulus of elasticity per risk assessment (governed by composition, verified by SG and hardness). Hardness value pending supplier COA. |

File: docs/MTR Lean Specs/ES-M2002A_PTFE-15G5Mo.txt
## Scope

Polytetrafluoroethylene (PTFE), 15% glass and 5% molybdenum disulfide filled.

## Chemical Composition

Compound composition is proprietary. Material shall conform to the industry standard for glass/MoS2-filled PTFE per supplier's compound data sheet.

## Heat Treatment Condition

Not applicable (thermoplastic material).

## Mechanical Properties

| Property                  | Minimum    | Maximum    | Test Method        |
|---------------------------|------------|------------|--------------------|
| Tensile Strength at Break | 17 MPa     | -          | ASTM D638          |
| Elongation at Break       | 200%       | -          | ASTM D638          |
| Hardness                  | 60         | 68         | ASTM D2240 Shore D |
| Specific Gravity          | 2.20 g/cm³ | 2.30 g/cm³ | ASTM D792          |

Note: PTFE does not exhibit a distinct yield point per ASTM D638; tensile strength and elongation are reported at break only. Modulus of elasticity is excluded per risk assessment — for filled PTFE compounds, modulus is governed by filler content, which is verified by specific gravity and hardness. Anomalous modulus cannot occur when both are in specification.

## Receiving

A Certificate of Conformance (CoC) is required, stating batch number, cure date, and compound identification.

## Revision History

| ECO# | Rev. | Date | Description |
| --- | --- | --- | --- |
| - | A | 09/01/2016 | Original version DDIMS105A |
| - | 0 | 04/01/2024 | Copy to new word format. Change specification number to new style, remove the DDIMS number. Change revision number from letters to numbers. |
| - | 1 | 03/25/2026 | Reformatted to lean material specification. Removed QMS, purchasing, and process content. Handling, storage, labeling, and shelf life requirements covered by PP.017. Removed yield properties (PTFE has no yield point) and modulus of elasticity per risk assessment (governed by filler content, verified by SG and hardness). Set acceptance values from supplier COA. |

File: docs/MTR Lean Specs/ES-M2005A_PTFE-5Mo.txt
## Scope

Polytetrafluoroethylene (PTFE), 95% virgin PTFE / 5% molybdenum disulfide filled.

## Chemical Composition

Compound composition is proprietary. Material shall conform to the industry standard for MoS2-filled PTFE per supplier's compound data sheet.

## Heat Treatment Condition

Not applicable (thermoplastic material).

## Mechanical Properties

| Property                  | Minimum    | Maximum | Test Method        |
|---------------------------|------------|---------|--------------------|
| Tensile Strength at Break | 24.1 MPa   | -       | ASTM D638          |
| Elongation at Break       | 350%       | -       | ASTM D638          |
| Hardness                  | 55         | -       | ASTM D2240 Shore D |
| Specific Gravity          | 2.15 g/cm³ | -       | ASTM D792          |

Note: PTFE does not exhibit a distinct yield point per ASTM D638; tensile strength and elongation are reported at break only. Modulus of elasticity is excluded per risk assessment — for filled PTFE compounds, modulus is governed by filler content, which is verified by specific gravity and hardness. Anomalous modulus cannot occur when both are in specification.

## Receiving

A Certificate of Conformance (CoC) is required, stating batch number, cure date, and compound identification.

## Revision History

| ECO# | Rev. | Date | Description |
| --- | --- | --- | --- |
| - | 0 | 02/24/2026 | Original Version. |
| - | 1 | 03/25/2026 | Reformatted to lean material specification. Removed QMS, purchasing, and process content. Handling, storage, labeling, and shelf life requirements covered by PP.017. Corrected specific gravity unit from "g/l" to "g/cm³". Converted hardness from 100 Shore A to 55 Shore D (correct scale for rigid PTFE). Converted tensile strength from 3,500 psi to 24.1 MPa for consistency with other PTFE specs. Removed yield properties (PTFE has no yield point) and modulus of elasticity per risk assessment (governed by filler content, verified by SG and hardness). |

File: docs/MTR Lean Specs/ES-M2201A_PEEK-Virgin.txt
## Scope

Virgin Polyetheretherketone (PEEK).

## Chemical Composition

Compound composition is proprietary. Material shall conform to the industry standard for virgin PEEK per supplier's compound data sheet.

## Heat Treatment Condition

Not applicable (thermoplastic material).

## Mechanical Properties

| Property                  | Minimum     | Maximum | Test Method        |
|---------------------------|-------------|---------|--------------------|
| Tensile Strength at Yield | 13,000 psi  | -       | ASTM D638          |
| Elongation at Break       | 30%         | -       | ASTM D638          |
| Modulus of Elasticity     | 430,000 psi | -       | ASTM D638          |
| Hardness                  | 82          | 88      | ASTM D2240 Shore D |
| Specific Gravity          | 1.28        | 1.32    | ASTM D792          |

Note: Tensile strength at break and elongation at yield are excluded per risk assessment. For ductile PEEK, tensile strength at yield is the maximum engineering stress and the controlling acceptance criterion; tensile strength at break (post-necking) is lower per ASTM D638 for ductile thermoplastics, and API 14L permits "at yield or at break." Elongation at yield is a dependent property governed by tensile strength and modulus — anomalous yield elongation cannot occur when both are in specification.

## Receiving

A Certificate of Conformance (CoC) is required, stating batch number, cure date, and compound identification.

## Revision History

| ECO# | Rev. | Date | Description |
| --- | --- | --- | --- |
| - | A | 01/21/2008 | Original version DDIMS104 |
| - | 0 | 04/01/2024 | Copy to new word format. Change specification number to new style, remove the DDIMS number. Change revision number from letters to numbers. |
| - | 1 | 03/25/2026 | Reformatted to lean material specification. Removed QMS, purchasing, and process content. Handling, storage, labeling, and shelf life requirements covered by PP.017. Restructured properties per risk assessment: removed tensile at break (14L permits yield or break; yield is controlling for ductile PEEK) and elongation at yield (dependent property governed by tensile and modulus). Set acceptance values from supplier COA. YS adjusted from 13,200 to 13,000 psi per compounder specification. |
