Repository: lcf8088/material-validator

# Material Cert Validator

Validates Material Test Reports (MTRs) against internal engineering specifications.

## Desktop Application (Windows)

# Run the GUI
python run_gui.py
```

# Output: dist/MaterialCertValidator.exe
```

### Features
- Drag & drop PDF/image files
- Multiple vision API options (OpenAI, Anthropic, Google, local)
- Auto-detect specification based on material grade
- TIFF export with naming convention: `HEAT_NUMBER-PO_NUMBER.tiff`
- Validation history and audit trail
- Sanity checks for extraction errors

---

File: docs/MTR Lean Specs/ES-M2201C_PEEK-Reconstituted.txt
## Scope

Reconstituted Polyetheretherketone (PEEK).

## Chemical Composition

Compound composition is proprietary. Material shall conform to the industry standard for reconstituted PEEK per supplier's compound data sheet.

## Heat Treatment Condition

Not applicable (thermoplastic material).

## Mechanical Properties

| Property                  | Minimum    | Maximum | Test Method        |
|---------------------------|------------|---------|--------------------|
| Tensile Strength at Yield | 12,000 psi | -       | ASTM D638          |
| Elongation at Break       | 10%        | -       | ASTM D638          |
| Modulus of Elasticity     | -          | -       | ASTM D638          |
| Hardness                  | -          | -       | ASTM D2240 Shore D |
| Specific Gravity          | -          | -       | ASTM D792          |

Note: Tensile strength at break and elongation at yield are excluded per risk assessment. For ductile PEEK, tensile strength at yield is the maximum engineering stress and the controlling acceptance criterion; tensile strength at break (post-necking) is lower per ASTM D638 for ductile thermoplastics, and API 14L permits "at yield or at break." Elongation at yield is a dependent property governed by tensile strength and modulus — anomalous yield elongation cannot occur when both are in specification. Modulus, hardness, and specific gravity values to be set from supplier COA.

## Receiving

A Certificate of Conformance (CoC) is required, stating batch number, cure date, and compound identification.

## Revision History

| ECO# | Rev. | Date | Description |
| --- | --- | --- | --- |
| - | 0 | 04/01/2024 | Original version |
| - | 1 | 03/25/2026 | Reformatted to lean material specification. Removed QMS, purchasing, and process content. Handling, storage, labeling, and shelf life requirements covered by PP.017. Restructured properties per risk assessment: removed tensile at break (14L permits yield or break; yield is controlling for ductile PEEK) and elongation at yield (dependent property governed by tensile and modulus). Modulus, hardness, and SG values pending supplier COA. |

File: docs/MTR Lean Specs/ES-M2401A_iglide-T500.txt
## Scope

iglide T500 thermoplastic bearing material.

## Chemical Composition

Compound composition is proprietary. Material shall conform to the industry standard for iglide T500 per supplier's material data sheet.

## Heat Treatment Condition

Not applicable (thermoplastic material).

## Mechanical Properties

Mechanical properties shall conform to the iglide T500 supplier's published material data sheet. The supplier data sheet is adopted as the controlled acceptance standard for this material.

## Receiving

A Certificate of Conformance (CoC) is required, stating batch number and compound identification as applicable.

## Revision History

| ECO# | Rev. | Date | Description |
| --- | --- | --- | --- |
| - | A | 06/30/2021 | Original version |
| - | 0 | 04/01/2024 | Copy to new word format. Change specification number to new style, remove the DDIMS number. Change revision number from letters to numbers. |
| - | 1 | 03/25/2026 | Reformatted to lean material specification. Removed QMS, purchasing, and process content. Handling, storage, labeling, and shelf life requirements covered by PP.017. No change to acceptance criteria. |
